Repository: PoulamiSadhukhan5/RAG-for-battery

# Retrieval augmented generation for building datasets from battery literature abstracts
Contains the notebook `Battery_RAG.ipynb` used for creating datasets.\
The test sets are `test_metal_hydride_250_gemma2_9B.xlsx` and `test_metal_hydride_250_llama3_8B.xlsx`.\
Final dataset is `final_extracted_1611.xlsx`
A subset of the generated dataset using this framework showing hydrogen storage properties of various alloys and compounds
extracted from the paper’s abstracts.

## RAG
Open `Battery_RAG.ipynb` in Google Colab.
<a target="_blank" href="https://github.com/PoulamiSadhukhan5/RAG-for-battery/blob/main/Battery_RAG.ipynb">
</a>\
Connect to T4 GPU.\
After installing the libraries open the terminal.
```python
#open the terminal
!pip install colab-xterm
%load_ext colabxterm
%xterm
```
Run the following commands in the terminal to load the LLM.
```bash
curl -fsSL https://ollama.com/install.sh | sh
ollama serve & ollama pull llama3
ollama serve & ollama run llama3
```
Load the file containing the abstracts.
```python
selected_df = pd.read_csv("selected_df.xls")
```
Define the query.
```python
    query = """
      Describe all the parameters of the material discussed in the text.
      If no information is available just write "N/A".
      The output should be concise and in the format as below:

      Name of Alloy                        :
      Hydrogen storage capacity            :
      Temperature                          :
      Pressure                             :
      Experimental Conditions              :
    """
```
Follow the notebook to extract the data.

## Prompting
Open `Prompting.ipynb` in Google Colab
<a target="_blank" href="https://colab.research.google.com/github/catastropiyush/RAG-dataset-gen/blob/main/Prompting.ipynb">
</a>

Load the LLM.
```python
model, tokenizer = FastLanguageModel.from_pretrained(
    model_name = "unsloth/llama-3-8b-bnb-4bit",
    max_seq_length = max_seq_length,
    dtype = dtype,
    load_in_4bit = load_in_4bit,
)
```
Use this prompt or modify it.
```python
text_instruct = """
  Describe all the parameters of the material discussed in the text.
  If no information is available just write "N/A".
  The output should be concise and in the format as below:

  Name of Alloy                        :
  Hydrogen storage capacity            :
  Temperature                          :
  Pressure                             :
  Experimental Conditions              :
  """
```
Load the file containing the abstracts.
```python
selected_df = pd.read_csv("selected_df.xls")
```
Follow the notebook to extract the specified data.

## Using the created dataset on ML models
We used some of the alloys extracted from the dataset to see whether they can be used for ML models.
For this purpose we used HYST [Paper](https://www.sciencedirect.com/science/article/pii/S0360319923051224)
The predictions of the models are provided in `Dataset_testing_HYST.csv`

File: RAG_Li4Ti5O12.csv (part 1 of 7)
,abstract_id,abstract,Anode,Capacity,C-rate,Voltage,Cycle number
20,doc_20,"Lithium titanate (Li4Ti5O12/LTO) 4 Ti 5 O 12 /LTO) has been widely recognized for its superior stability and long cycle life as a negative electrode material for lithium-ion batteries. However, its limited specific capacity and poor rate performance have hindered broader applications. This study introduces an innovative approach to address these limitations by preparing Zr-doped Li4Ti5O12 4 Ti 5 O 12 coated with reduced graphene oxide (rGO) (LTO-0.1Zr@rGO) using a wet chemical method combined with freeze-drying technology. The incorporation of Zr ions into the LTO lattice resulted in an increase in the lattice parameter and the unit cell volume. This increase facilitated the transmission of lithium ions and enhanced the material's conductivity. Furthermore, the rGO coating was found to significantly enhance the rate performance and cycle stability of the material. The LTO-0.1Zr@rGO composite demonstrated a high rate capacity ranging from 396.5 to 263.6 mAh g- 1 at current densities varying from 0.2 to 5.0 A g- 1 , with a stable capacity of 310.2 mAh g- 1 maintained after 1000 cycles at a current density of 1.0 A g- 1 . These results indicate the potential of LTO-0.1Zr@rGO as a promising anode material for high-rate and stable lithium-ion batteries.",LTO-0.1Zr@rGO,396.5 to 263.6 mAh g- 1,0.2 to 5.0 A g- 1,N/A,1000
21,doc_21,"The LaF3-modified Li4Ti5O12 materials have been synthesized via a chemical co-precipitation method, and the effects of different amounts of LaF3 modification (0.5 wt%, 1 wt%, 2 wt%, and 3 wt%) on the morphology, structure, and electrochemical performance of the Li4Ti5O12 (LTO) materials were investigated. X-ray diffraction and X-ray photoelectron spectroscopy (XPS) characterizations show that the La3+ or F- ions are not incorporated into the LTO particles, and major LaF3 and minor La2O3 peaks are observed in the LaF3-modified LTO samples. Scanning electron microscopy (SEM) and transmission electron microscopy (TEM) images show that the generated LaF3/La2O3 nanoparticles are continuously wrapped around the surfaces of LTO particles. Chargedischarge tests reveal that the 1 wt% LaF3-modified LTO material (1LaFLTO) exhibits the highest rate capacity values among all of the samples of 199.9, 187.4 and 159.7 mAh g-1 at 3C, 5C, and 10C, respectively between 0 and 3 V. Moreover, 1LaFLTO also delivers superior cycling stability with a capacity retention of 94.5% after 300 cycles at 5C between 1 and 3 V. The electrochemical results demonstrate that the appropriate LaF3/La2O3 nanoparticles coated on the surface of 1LaFLTO particles not only reduce electrode polarization, SEI film resistance, and charge-transfer resistance but also accelerate Li+ diffusion and improve the reversibility, which is favorable for enhancing the electrochemical performance of LTO material.",LTO,"199.9, 187.4, 159.7 mAh g-1","3C, 5C, 10C","0 and 3 V, 1 and 3 V",300
22,doc_22,"Lithium titanate (Li4Ti5O12,LTO) has emerged as an excellent anodic material for Li+-ion batteries with great potential for development and application owing to itszero strain property. In this study, Li4Ti5O12 was synthesized via a high-temperature solid-phase technique employing low-cost industrial metatitanic acid containing S/Nb hetero ions as the titanium source and LiOH center dot H2O as a lithium source. So that the S/Nb hetero ions in the metatitanic acid were converted into dopant to achieve in-situ co-doping in the process of high-temperature calcination. S/Nb co-doping increased the cell volume, expanded the diffusion channels of lithium ions, and reduced the polarization of the battery. In addition, S/Nb co-doping induced partial transformation of Ti4+ to Ti3+ and formed more oxygen vacancies to improve the electronic conductivity and specific capacity. This study revealed that the electrochemical performance of Li4Ti5O12 (P-LTO) has been dramatically improved, exhibiting a high specific capacity of 129.8 mAh/g at 20C (1C = 175 mAh/g). Also,the LFP//P-LTO full cell achieved 134.6 mAh/g at 5C with a remarkable cycling performance. After 1000 cycles, it was able to maintain 130.9 mAh/g, along with a high capacity retention rate of 97.25 % and a coulombic efficiency approaching 100 %. This work offers a novel approach for the industrial production of LTO at low cost.",N/A,"129.8 mAh/g, 130.9 mAh/g","20C, 5C",N/A,1000
23,doc_23,"The thermal annealing effect on the morphological, structural and electrochemical properties of hydrothermal synthesized Li4Ti5O12 / TiO2 has been studied. Lithium titanate (Li4Ti5O12) nanopowders are successfully synthesized by hydrothermal method using titanuim tetrabutyl and lithium hydroxide followed by thermal annealing process at different temperatures: 500 degrees C, 800 degrees C and 900 degrees C. The X-ray diffraction (XRD) patterns indicates the appearance of the Li4Ti5O12 phase at a temperature above 800 degrees C formed after the reaction of the two phases: TiO2 and Li2TiO3 which appear at 500 degrees C. Though, the prepared electrode by the powder annealed at 800 degrees C shows an initial capacity of about 173.1 mAh g-1 (0.1 C), which retained at 75.6 mAh g-1 after 100 cycles. (c) 2024 The Electrochemical Society (ECS). Published on behalf of ECS by IOP Publishing Limited.",N/A,"173.1 mAh g-1 (0.1 C), 75.6 mAh g-1 after 100 cycles",0.1 C,N/A,100
24,doc_24,"Li4Ti5O12 (LTO) anode is a promising candidate for high-energy-density lithium-ion batteries (LIBs), but achieving high mass loading, a porous structure, and efficient ion transport remains a challenge. Herein, we present a high-mass-loading, hierarchically porous LTO anode with a conductive network and grid-lined micropores, embedded with a metal-organic framework (MOF) as both an electrode additive and surface protective layer. This novel structure is fabricated using extrusion-based three-dimensional (3D) printing technology. The self-standing framework provides mechanical stability and high conductivity, enabling a thick (316 mu m) 3Dprinted LTO@UiO-66-MOF (3D-LTO@U) anode with a mass loading of 11 mg/cm2. It delivers a high-rate capability of 161 mAh/g at 5C, an areal specific capacity of 5.37 mAh/cm2, and 78.9 % areal capacity retention after 150 cycles. Additionally, it achieves a high specific energy density of 382.35 Wh/kg. The UiO-66 MOF provides strong binding affinity, suppressing side reactions and enhancing Li-ion/electron transport within the 3D-printed interconnected channels. This improves active material utilization during charge and discharge. Furthermore, a 3D-printed full cell integrating a grid-lined 3D-LTO@U anode and a 3D-printed LiFePO4 cathode exhibits enhanced electrochemical performance. This work demonstrates an effective strategy for designing thick, high-mass-loading, and porous conductive network anodes for advanced LIBs.",LTO,161 mAh/g,5C,N/A,150
25,doc_25,"A high specific capacity spherical Li4Ti5O12 anode material of Lithium-Ion battery was successfully synthesized by a high-temperature solid-phase method consisting of ball milling, spray drying and calcination processes. Its suitable reaction conditions were explored by the orthogonal experiment method, and the effect of glucose addition on the morphology and electrochemical performance of Li4Ti5O12 was studied. The addition of glucose could change the surface structure of Li4Ti5O12, improve its conductivity, therefore enhance its electrochemical performance. The prepared lithium titanate represents a superior specific capacity of 163 mAh center dot g(-1) at 0.2 C rates, approximately 65 mAh center dot g(-1) under 10 C rates, and the capacity retention rate of sample remained 97.55% after 100 cycles of charging/discharging process.",Lithium titanate,"163 mAh/g-1, 65 mAh/g-1",0.2 C,N/A,N/A
26,doc_26,"Titanium-based anode materials have achieved much progress with the wide studies in lithium-ion batteries. However, these known materials usually possess high discharge voltage platforms and limited energy densities. Herein, a titanium-based oxide of Na2TiGeO5 with layered structure, two-dimensional lamellar frame and exposed highly active (001) facet, exhibiting good electrochemical performance in terms of high capacity (410 mAh g(-1) with a current density of 50 mA g(-1)), excellent rate capability and cycling stability with no obvious capacity attenuation after 4000 cycles, is reported. The appropriate discharge voltage plateau at around 0.2 V endows the Na2TiGeO5 anode material high security compared with graphite and high energy density compared with spinel Li4Ti5O12. Combining the electrochemical tests and the density functional theory calculations, the Li+ storage mechanism of Na2TiGeO5 is elucidated and the conversion reaction process is revealed. More importantly, this study provides a way to develop low-voltage and high-capacity titanium-based anode materials for efficient energy storage.",Titanium-based anode material,410 mAh g(-1),50 mA g(-1),0.2 V,4000 cycles
27,doc_27,"A high-loaded porous nanobelt-constructed multilayer hierarchical Li4Ti5O12 nanostructure (NBMH-LTO) is prepared via a hydrothermal process with the presence of NaF. This novel NBMH-LTO contains a nanobelt array layer directly grown on the Ti substrate and upper hollow microsphere-layers consisting of nanobelts. The selfstanding Li4Ti5O12 nanobelts on conductive Ti foil can be directly used as anode in flexible and foldable lithium ion batteries without using conductive additives or binders. Furthermore, N-doped NBMH-LTO (NBMH-NLTO) electrode is successfully obtained via a simple vapor-solid reaction process between NBMH-LTO and NH3, and it exhibits a high areal capacity of 0.71 mAh cm(-2) at 0.1 mA cm(-2 )and excellent rate/cyclic performance. Additionally, the NBMH-NLTO electrode also displays excellent performance at low temperature, after 100 cycles at -20 degrees C (1 mA cm(-2)), the capacity retention rate can reach to 98.6%. The enhanced performance of NBMH-NLTO can be attributed to its high active materials load benefited from the new synthesis strategy, good electronic connection profited from the unique 3D network of nanbelts, and the further improved electron conductivity due to the presence of Ti(3+)in nanobelts.",NBMH-NLTO electrode,0.71 mAh cm(-2),"0.1 mA cm(-2), 1 mA cm(-2)",N/A,"100 cycles, 100 cycles at -20 degrees C"
28,doc_28,"Current lithium ion batteries (LIBs) are unable to fulfill electric vehicles' fast charging requirement due to the poor rate performance of commercial LIBs anode materials (graphite and Li4Ti5O12). Thus, developing novel anode materials in LIBs to address the issue of long charging time is highly desirable. In this work, perovskite strontium vanadate (SrVO3) has been investigated as an anode material for LIBs. SrVO3 nanoparticles (SVO NPs) are prepared by gel-sol method and their fast charging performances are studied in the first time. SVO NPs display a safe lithiation potential (similar to 0.4 V), a high capacity of 320.2 mAh g(-1) at 100 mA g(-1), a stable capacity of 171.8 mAh g(-1) at 10000 mA g(-1), and excellent long-term fast-charging performance (capacity of 214.6 mAh g(-1) at 5000 mA g(-1) after 1000 cycles with a high capacity retention of 93.2%). This paper opens up a new opportunities to develop high fast charging LIBs.",SVO NPs,"320.2 mAh g(-1), 171.8 mAh g(-1), 214.6 mAh g(-1)","100 mA g(-1), 5000 mA g(-1), 10000 mA g(-1)",0.4 V,1000
29,doc_29,"Lithium titanate (LTO) can be a very promising anode material for lithium-ion batteries (LSBs) due to its inherent ability to inhibit the growth of lithium dendrites as well as its unique zero-strain properties. Unfortunately, the low electronic conductivity of LTO leads to serious shortcomings in higher electrochemical demands. In this work, the Ce3+-doped C@Li4Ti5-xCexO12 (x = 0, 0.1, 0.15 and 0.2) anode materials synthesized by the hydro- thermal method using carbon spheres as templates showed more significant improvement in both structural and electrochemical properties. The results demonstrate that electronic conductivity, lithium-ion diffusion rate, discharge specific capacity, discharge rate capability, and significant improvement stability of C@Li4Ti5-xCexO12 (x = 0.1, 0.15 and 0.2) electrodes. Among them, C@Li 4 Ti 4.85 Ce 0.15 O 12 electrode exhibits the highest initial discharge specific capacity (250.86 mAh/g) at 0.1C, which is 1.28-fold that of C@ Li4Ti5O12 (195.94 mAh/g), and initial discharge capacity from 205.96 mAh/g to 170.39 mAh/g after 500 cycles, corresponding to 82.7 % of the initial stable discharge capacity. The outstanding performance of C@Li 4 Ti 4.85 Ce 0.15 O 12 can be attributed to the lower interfacial impedance, higher electronic conductivity, high oxygen vacancy concentration, and moderate amount of Ce3+ doping can enhance the electrochemical activity. In addition, carbon sphere surface defects shown to be effective in improving lithium-ion storage. This work demonstrates that Ce3+ doping is an effective method to improve the electrochemical performance of LTOs and provides a more effective guide for designing and optimizing anode electrode materials for lithium-ion batteries.",N/A,"250.86 mAh/g (specific capacity), 205.96 mAh/g (initial discharge capacity), 170.39 mAh/g (final discharge capacity)","0.1C, unknown other rates",N/A,500
30,doc_30,"One-step synthesis of Cl-doped Li4Ti5O12 has been achieved by solution method at a low temperature (40 degrees C) during the electrode fabrication process of Li-ion batteries. The Cl-doped Li4Ti5O12 has a higher specific capacity than the pristine Li4Ti5O12. According to the SEM and XRD results, the doping of Cl does not destroy the intrinsic structure of Li4Ti5O12. The specific capacity of Cl-doped Li4Ti5O12 at 0.2 C, 0.5 C, 1 C, and 2 C rates in the range of 1-3 V is 179.0, 160.2, 149.4, and 132.3 mAh g(-1), respectively. Compared with the pristine Li4Ti5O12 material, the specific capacities are increased by 16.2%, 13.5%, 18.1%, and 16.7%, respectively. The CV results show that the Cl-doped Li4Ti5O12 material has a higher lithium ion transport rate compared with the pristine Li4Ti5O12. EIS measurements show that Cl doping can effectively decrease charge transfer impedance and facilitate Li+ ion diffusion. Overall, the Cl-doped Li4Ti5O12 anode material prepared by a solution method has higher ionic conductivity and better electrochemical performance compared with the pristine Li4Ti5O12 anode material.",Cl-doped Li4Ti5O12,N/A,N/A,1-3 V,N/A
31,doc_31,"In this study, multi-walled carbon nanotubes (MWCNTs) were modified by thermal fluorination to improve dispersibility between MWCNTs and Li4Ti5O12 (LTO) and were used as additives to compensate for the disadvantages of LTO anode materials with low electronic conductivity. The degree of fluorination of the MWCNTs was controlled by modifying the reaction time at constant fluorination temperature; the clear structure and surface functional group changes in the MWCNTs due to the degree of fluorination were determined. In addition, the homogeneous dispersion in the LTO was improved due to the strong electronegativity of fluorine. The F-MWCNT conductive additive was shown to exhibit an excellent electrochemical performance as an anode for lithium ion batteries (LIBs). In particular, the optimized LTO with added fluorinated MWCNTs not only exhibited a high specific capacity of 104.8 mAh g(-1) at 15.0 C but also maintained a capacity of similar to 116.8 mAh g(-1) at a high rate of 10.0 C, showing a capacity almost 1.4 times higher than that of LTO with the addition of pristine MWCNTs and an improvement in the electrical conductivity. These results can be ascribed to the fact that the semi-ionic C-F bond of the fluorinated MWCNTs reacts with the Li metal during the charge/discharge process to form LiF, and the fluorinated MWCNTs are converted into MWCNTs to increase the conductivity due to the bridge effect of the conductive additive, carbon black, with LTO.",LTO,"104.8 mAh g(-1), 116.8 mAh g(-1)","15.0 C, 10.0 C",N/A,N/A
32,doc_32,"The rapidly expanding lithium-ion battery market is driving an increasing demand for fast-charging capabilities and enhanced energy density in electrode materials. In this context, perovskite oxides, recognized for their stable lithium insertion frameworks, have emerged as promising candidates. This study focuses on a series of vanadiumbased perovskite oxides, denoted as AVO3 (where A = Ca, La, Ce, Pr, Nd, Y), synthesized via the sol-gel combustion-H2 reduction method. Theoretical calculations and experimental results reveal that AVO3 operates through an insertion mechanism, facilitating the reversible insertion and extraction of Li+ at the 4c site with negligible unit cell volume expansion during cycling. Among the various AVO3 compounds studied, metallic CaVO3 exhibits superior rate performance, lower operating potential (0.95 V vs. 1.55 V), and higher specific capacity (207.3 mAh g-1 vs. 150.2 mAh g-1) compared to commercial anode Li4Ti5O12, thus supporting the advancement of fast charging and high energy density lithium-ion batteries. Furthermore, at a high current density of 1 A g-1, CaVO3 retains its capacity without degradation after 2000 cycles, demonstrating excellent stability. This research highlights the significant application potential of CaVO3 as a fast-charging anode material by thoroughly investigating the lithium storage performance and mechanisms involved in various AVO3 compounds. The systematic findings contribute valuable insights toward the development of other perovskite oxide electrode materials.",Fast-charging anode material,207.3 mAh g-1,N/A,0.95 V,2000
33,doc_33,"Herein, a novel Li4Ti5O12@carbon nanotubes (CNT) composite, composed of Li4Ti5O12 nanowires intertwined with CNT (4 wt%), is synthesized by a simple method and studied as conductive additive-free anodes of lithiumion batteries (LIBs). Results indicate that the Li4Ti5O12@CNT shows impressive electrochemical performances, such as high initial coulombic efficiency (ICE, similar to 94%), acceptable capacity (147.6 mAh g(-1)) and ultra-long life (3000 cycles). The facile preparation process and the impressive electrochemical performance make Li4Ti5O12@CNT anode promising in LIB application.",Li4Ti5O12@CNT,147.6 mAh g(-1),N/A,N/A,3000
34,doc_34,"Lithium titanate oxides, i.e. Li4Ti5O12 (LTO), and titanium niobium oxides, i.e. TiNb2O7 (TNO), are promising anodes for lithium-ion batteries (LIBs). In comparison to LTO anodes, TNO anodes have zero-strain characteristics but with a higher specific capacity (about 387 mAh g-1). However, the reactions leading to gas generation during high-rate cycling impedes the practical use of TNO anodes. The incorporation of aluminum into TNO by partial replacement of niobium atoms is proposed to address these issues. This Al-incorporation enables self- generation of a protective shell through the solute drag effect by annealing process. The generated protective layer is conducive to the formation of a solid electrolyte interphase (SEI) layer with enhanced lithium-ion conductivity during reaction with electrolyte. In addition, this SEI layer can effectively reduce side reactions and polarization during high-rate cycling, thereby suppressing the possibility of gas generation and enhancing the overall electrochemical performances. As a result, TiNb1.95Al0.05O(TNAO-0.05) anode exhibits a high specific capacity of about 223 mAh g-1 for over 100 cycles at 0.1C. Even at a higher rate of about 5C, it maintains a specific capacity as high as 176 mAh g-1, and holding up a capacity retention of 96.4 % after 300 cycles at 1C. This report demonstrates the potential of TNAO-0.05 anode for industrial battery applications.",TiNb1.95Al0.05O(TNAO-0.05),223 mAh g-1,"0.1, 5, 1",N/A,"100, 300"
35,doc_35,"Lithium titanate (Li4Ti5O12) anode materials are widely popular because of their exceptional structural prop-erties that could offer extremely long life and high current rate with safe operation. In-depth research works have been going on to mitigate the limiting factors like poor conduction and diffusion of lithium titanate for the electrode applications in the lithium-ion battery. Elemental doping and surface coating were found to be promising methods to overcome these challenges and enhance the capacity for widespread application. Herein, ex-situ carbon-coated tin (Sn4+) doped lithium titanate was synthesized via conventional solid-state synthesis. Its electrochemical performances were analyzed and compared with its pristine phase by making half cells with lithium. The results were highly promising as the Li4Sn0.05Ti4.95O12 with 5 wt% carbon coating exhibited significantly reduced cell impedance (Rct = 49.48 omega), enhanced electrode lithium-ion diffusion coef-ficient (D = 2.40x10-11 cm2 s-1), and superior specific capacity (Q = 173.1 mAh/g at 0.1 C) over pristine lithium titanate (Rct = 274.2 omega, D = 2.71x10-12 cm2 s-1, and Q = 145 mAh/g). The cell could also run for 1000 cycles with minimum capacity fade (82 % retention) at a 1 C rate.",N/A,173.1 mAh/g,"0.1, 1",N/A,1000
36,doc_36,"Li4Ti5O12 (LTO) is the most promising anode material for lithium-ion batteries owing to its excellent cycle stability and safety. However, the electrochemical performance of LTO at high rates is limited by its low conductivity. Generally, LTO preparation requires organic titanium sources, which are expensive. In this study, inexpensive H2TiO3 was used as the titanium source, LiOH center dot H2O served as the lithium source, and NH3 center dot H2O was added to control the pH of the solution. Simple one-step liquid-phase deposition and calcination were performed for obtaining in situ self-assembled LTO submicron spheres with stable morphology and excellent electrochemical performance. According to electrochemical performance tests, the sample calcined with 4 mL of 25% NH3 center dot H2O at 700 center dot degrees C (LTO-4-70 0) exhibited the best performance. Its discharge capacity remained at 176.4 mAh g(-1) over 100 cycles at 87.5 mA g-1 and retained at 136.7 mAh g(-1) over 500 cycles at 875 mA g(-1), and its specific capacity was 105.6 mAh g(-1) over 1000 cycles, even at a current of 1750 mA g(-1) with a retention rate of 96.7%. Furthermore, LTO-4-70 0 exhibited excellent rate performance at 3500 mA g-1 compared to other samples. Cyclic voltammetry and electrochemical impedance spectroscopy confirmed that submicron spherical LTO-4-700 had a high Li+ migration rate and low electrochemical impedance.(C) 2022 Elsevier B.V. All rights reserved.",LTO,"176.4 mAh g(-1), 136.7 mAh g(-1), 105.6 mAh g(-1)","87.5 mA g-1, 875 mA g-1, 1750 mA g-1, 3500 mA g-1",N/A,"100, 500, 1000"
37,doc_37,"Titanium-based materials such as TiO2 and Li4Ti5O12 are promising candidates for next-generation lithium-ion batteries (LIBs), but the high operating potential and unsatisfactory specific capacity severely restrict the potential application prospects. Li2TiSiO5 as a novel anode has attracted great attention due to its low-potential and high-capacity properties, but the conversion transition of Li2TiSiO5 to Li4SiO4 and TiO during Li+ intercalation and de-intercalation unfavorably affects the structural stability and hinders Li+ transport. Herein, novel cocoon-like microspheres assembled by Na2TiSiO5 nanotubes (NTSO-T), as the substitute of Li2TiSiO5, are facilely synthesized through a hydrothermal reaction. The hierarchical structure could effectively facilitate the Li+ diffusion, reduces internal strain, and enhances structural stability without greatly reducing the tap density. With a low but safe operating potential of 0.75 V, NTSO-T anode exhibits a high reversible capacity of 400 mAh g(-1) which exceeds most reported Ti-based anodes, and durable long-cycling performance (capacity retention after 3000 cycles reaches 77%). Most importantly, the rate capability of NTSO-T is significantly enhanced. Kinetic reaction analysis has demonstrated the pseudocapacitive contribution in NTSO-T anode dominates the lithium storage kinetics. In addition, ex situ XRD and Raman analysis reveal a partially reversible conversion mechanism occurring in the framework. The excellent electrochemical performance of NTSO-T provides a promising anode candidate for next-generation LIBs.",NTSO-T,400 mAh g(-1),N/A,0.75 V,3000
38,doc_38,"Graphite, as the dominant anode for commercial lithium-ion batteries, features sluggish electrochemical kinetics and low potential close to lithium deposition, leading to poor rate capability and safety issues. Although titanium-based oxides have received considerable attention, each alternative demonstrates unsatisfactory trade-offs between capacity, operating potential, rate capability, and lifespan. Here, submicrometer-sized lithium yttrium titanate (LYTO) is synthesized through facile sol-gel and ion-exchange reactions. With an average operating potential of 0.3 V versus Li+/Li, the LYTO anode demonstrates a high specific capacity of 236 mAh g(-1) and durable cycling performance of 98% capacity retention after 3000 cycles. Impressively, without additional modification, a high-rate capability is achieved under a current density range from 0.5 C to 100 C (1 C = 200 mA g(-1)), e.g., delivering 112 and 87 mAh g(-1) at 60 C and 100 C, respectively. Comprehensive characterizations and computational simulations reveal reversible solid-solution reactions occurring in the LYTO framework with little lattice change and fast 2D Li+ mobility achieved due to a low diffusion energy barrier. After incorporation with a LiFePO4 cathode, the energy density of the as-fabricated full cell reaches 2.4 times that of Li4Ti5O12/LiFePO4 full cell. The double characteristics of LYTO provide a fresh identification for high-performance anodes.",LYTO,236 mAh g(-1),0.5-100 C (with high-rate capability),0.3 V vs Li+/Li,3000
39,doc_39,"Spinel Li2ZnTi3O8 (LZTO) is widely studied in the field of anode materials for lithium-ion batteries (LIBs) in recent years because of its stable cycling performance, no volume expansion and higher theoretical capacity than that of Li4Ti5O12. In this work, porous plate-like LZTO is synthesized via a simple in situ topological reaction with layered Titanic acid as the precursor. Due to its special morphology, a large amount of pseudocapacitance is introduced for lithium-ion storage in conjunction with the intercalation reaction. This co-storage mode allows more Li+ to be stored, resulting in the plate-like LZTO getting the highest capacity in the LZTO-based anode. It shows a reversible capacity of 338 mAh/g at 0.1 A/g and maintains excellent performance in long cycle tests under high current density (208 mAh/g after 1000 cycles at 1 A/g and 118 mAh/g after 2000 cycles at 5 A/g). In terms of electrochemical reaction kinetics, the two-dimensional plate structure provides a flat path for electron transport and the micropores on its surface provide many fast channels for the Li+ diffusion. Its simple synthesis method and excellent electrochemical properties prove that it has a great potential to become the new generation of anode materials for LIBs.",Plate-like LZTO,"338 mAh/g, 208 mAh/g (after 1000 cycles), 118 mAh/g (after 2000 cycles)","0.1 A/g, 1 A/g, 5 A/g",N/A,"1000, 2000"
40,doc_40,"As an alternative to the graphite-based anode in lithium-ion battery (LIBs), the TiO2-based anode has continuously drawn attention due to its high stability and long operating life, especially in the field of electric vehicles (EVs). Although a spinel structure lithium titanate (LTO, Li4Ti5O12) anode is commercially available, there has been a constant need to improve the anode capacity with TiO2-based materials because they have much higher theoretical capacity compared to LTO. In this regard, nanostructured TiO2-based materials with high surface area are thought to be ideal for LIB anode application. In this study, a lotus-root shaped meso-/macroporous TiO2 (LR-700) material was prepared and employed as an anode material for LIB with expectancy to have large channels for easy Li+ insertion and thus show better electrical property. Coin cell tests were carried out with the anodes prepared from LR-700, LTO, and nano-sized TiO2 powder (known as P25) for comparison by charging and discharging at 0.5 C. Despite the presence of large macroporous channels and mesopores in the walls for LR-700, the capacity of 158 mAh/g for LR-700 anode was found to be slightly lower than the LTO's theoretical discharge capacity of 175mAh/g. We envision that less thicker walls would enhance the performance through effective ion diffusion and electronic conduction.",LR-700,158 mAh/g,0.5 C,N/A,N/A
41,doc_41,"Li3VO4 (LVO) is a promising anode material for use in Li-ion batteries (LIBs) owing to its safe discharge plateau and high capacity. However, its moderate Li+-diffusion coefficient and low electrical conductivity pose challenges to its widespread use in the LIB industry. In this study, hexavalent tungsten ions (W6+) were introduced to boost electrochemical kinetics, and W6+-doped LVO microspheres were successfully prepared using a spraydrying approach. Density functional theory (DFT) calculations reveal that the enhanced electronic conductivity and improved oxygen lattice following W6+ doping is possibly due to the development of a mid-gap state positioned above the valence band maximum. The doped LVO displayed excellent electrochemical performance, including a superior rate capability (288.9 mAh/g at 10C) and remarkable cycling stability (capacity fading of only 8.6 % over 200 cycles at 6C), which is ascribable to improved electrical conductivity and Li+ insertion/ extraction. In addition, we also fabricated a 3.7 V full LIB with a W6+-doped LVO anode and a LiNi0.5Mn1.5O4 (LNMO) cathode, and a lithium-ion capacitor (LIC) with an energy density of 131.8 Wh/kg using the modified LVO and active carbon (AC). This study demonstrates the potential of W6+-doped LVO for use in energy-storage applications.",LVO,N/A,"10C, 6C",N/A,200
42,doc_42,"A simple synthesis for the Ti3+-doped, small Li4Ti5O12 is favorable for its application as an anode material of lithium-ion batteries. This study presents a direct synthesis method of high-performance Li4Ti5O12 (LTO-Ti) with the Ti3+ self-doped and uniformly small in size. It is carried out by the redox of an electrochemical electrode pair of Ti and Fe2O3 at a constant potential in molten KCl-LiCl salt with Li2CO3. The synthesis mechanism and the effect of synthesis conditions on the formation and properties of LTO-Ti were investigated in detail. The LTO-Ti with an average size of approximately 400 nm is prepared by the ionic level synthesis method, and exhibits a superior specific capacity of 130.5 mAhg(-1) at 10 C current density, which is 73.6% of its average specific capacity at 1 C. Moreover, it also shows good cycling stability with a specific capacity of 127.2 mAhg(-1) after 1000 cycles at 5 C (capacity retention of 96.9%). This synthesis is secure and prospective.",LTO-Ti,"130.5 mAhg(-1) at 10 C, 127.2 mAhg(-1) after 1000 cycles at 5 C","1 C, 5 C, 10 C",N/A,1000
43,doc_43,"The spinel lithium-ion battery anode material Li4Ti5O12 (LTO) exhibits stable cycling and is less prone to lithium dendrite and solid electrolyte interphase (SEI) films. However, its theoretical capacity and conductivity are low within the electrochemical window of 1.0-3.0 V. In this study, we utilized active carbon (AC) coated and micron Silicon (Si) doped Li4Ti5O12, applying an extended electrochemical window of 0.01-3.0 V during cycling to enhance the material's electrochemical performance. Our investigation revealed that bare LTO sample as well as those with single Silicon doping or active carbon coating experienced rapid decay during high-rate long cycling tests. Conversely, the Silicon-carbon composite LSiAC sample (87 wt% Li4Ti5O12 + 3 wt% AC + 10 wt% Si) demonstrated a capacity of 349.19 mAh g(-1) (98.28%) at a 1C rate after 200 cycles, and achieved a capacity of 196.56 mAh g(-1) (89.37%) after 1000 cycles at a 5C rate,; in comparison, bare LTO exhibited capacities of only 230 .98 mAh g(-1) (1C-89.71%)and 145.63 mAh g(-1) (5C-82.48%). This improvement can be attributed to three factors: first, the active carbon enhances material conductivity while the active carbon coating and SEI films simultaneously as a barrier isolating Li4Ti5O12 from the electrolyte LiPF6, thereby preventing structural degradation; second, micron Si doping into Li4Ti5O12 crystals introduces additional capacity and leads to an appropriate amount of expansion during cycling, effectively increasing crystal plane spacing and facilitating Li+ migration. Final, the multi-layer core-shell structure consisting of Li4Ti5O12, active carbon coating, and SEI films acts as the buffer successfully limits the Si-Li15Si4 phase transition volume expansion. The proposed modification process is straightforward and environmentally friendly, making it suitable for industrial-scale production. This approach holds promise in bolstering the competitiveness of spinel Li4Ti5O12 as an anode material in the Lithium-ion battery market.",LTO (Lithium Titanium Oxide) with Silicon-carbon composite,"230 mAh g(-1), 349.19 mAh g(-1), and 196.56 mAh g(-1)","1C, 5C",N/A,"200 cycles, 1000 cycles"
44,doc_44,"Cr-doped and undoped lithium zinc titanate (LZTO), Li2ZnCrxTi3-xO8 (x = 0, 0.1, 0.3, 0.5) has been prepared as alternative anode using a simple and facile high-temperature solid-state ball-milling route followed by calcination in the air atmosphere. The cubic spinel structure with P4(3)32 space group is confirmed through X-ray Diffraction (XRD) for all compositions indicating doping of Cr3+ does not cause any changes within the lattice as well as maintain the phase structure up to an optimized doping. The study of morphology and distribution of the particles in the synthesized LZTO and doped LZTO compositions are carried out via scanning electron microscopy and transmission electron microscopy (TEM). It reveals the formation of polyhedron-shaped spherical facets in the sub-micron to nanometer range as observed by TEM. The particle size reduces toward the nanometer range as the amount of Cr doping increases and it also decreases the agglomeration of particles. All the samples doped with Cr indicate good electrochemical performance as compared to pristine LZTO. Sample Li2ZnCr0.3Ti2.7O8 doped with Cr content 0.3 displays higher discharge capacity, better cyclability, and lower polarization among all other Cr doped samples. Li2ZnCr0.3Ti2.7O8 delivered excellent rate performances attaining capacities of 251.73 +/- 4, 184.34 +/- 5, 157.42 +/- 5, and 119.03 +/- 4 mAh g(-1) at 0.1C, 0.5C, 1, and 2C, respectively, which is higher than the pristine LZTO sample. Electrochemical impedance spectroscopy shows Li2ZnCr0.3Ti2.7O8 acquired a lower value of charge-transfer resistance and the fastest Li-ion diffusivity which enhances its capacity at higher current rates and makes it suitable as an alternative anode for lithium-ion batteries.",N/A,"251.73, 184.34, 157.42, 119.03 mAh g(-1)","0.1C, 0.5C, 1, 2C",N/A,N/A
45,doc_45,"Currently, the development of high-performance lithium-ion batteries (LIBs) with improved areal ca-pacity is still challenging. The common strategy to improve areal capacity is to increase the thickness of electrode materials. However, the application of thick electrodes remains challenge due to poor me-chanical properties, slow charge and ion transport, and poor electrolyte infiltration. In this study, thick electrodes are constructed by 3D printing a Li4Ti5O12@VSe2-based ink. The highly electrical conductor VSe2 on the Li4Ti5O12 surface improves the ion and charge transport and eases the internal resistance of the 3D-printed electrode during charge and discharge. As a result, LIBs employing these thick electrodes show a high-rate capability of 128.9 mAh/g at 10 C, improved areal capacities up to 6.2 mAh/cm2, and ultrastable cycling capability (84.5% of capacity retention after 1700 cycles). Moreover, full cells utilizing 3D-Li4Ti5O12@VSe2 as the anode and 3D-LiFePO4@AC/rGO as the cathode with 1.81 V potential yield a high specific capacity of 152.5 mAh/g at 0.1C, a high specific energy density of 276.025 Wh/kg, and a power density of 30.5 W/kg at 0.1C. This work paves the way to designing thick electrodes for high-performance LIBs.(c) 2023 Elsevier Ltd. All rights reserved.",N/A,N/A,10 C,N/A,1700
46,doc_46,"Spinel lithium titanate (Li4Ti5O12, LTO), with the merits of safety operation voltage, stable crystal structure, and minor lattice volume changes, becomes an optimal anode material for high-power Li-ion batteries. However, the inherent wide bandgap and low lithiation reactivity of Li4Ti5O12 bring about poor conductivity and lithiation dynamics, limiting its further applications. Herein, we design and prepare unique Li4Ti5O12 anode materials with extremely low dopant content of Na+ utilizing the amorphous precursors. The resultant Li4Na0.008Ti5O12.004 sample (denoted as NLTO-0.008) presents superior rate performances and cycle ability, with a reversible capacity of 149.4 mAh.g(-1) at the current rate of 10.0C. NLTO-0.008 retains the charge capacity of 151.3 mAh.g(-1) with a capacity loss of 0.5% after 1000 cycles at the current rate of 1.0C (charge)/10.0C (discharge). The kinetic studies furtherly demonstrate that the lithiation reaction energy and diffusion energy barrier decrease by 28.8% and 30%, respectively. Crystal structure analysis indicates that Na+ occupies the 16d Li site and forms distorted LiO4 tetrahedron and TiO6 octahedron. This lattice distortion forms open diffusion channels, thus enhancing the Li+ diffusion dynamics and decreasing the lithiation reaction energy barrier for Li4Ti5O12. Therefore, the pre-sodiation strategy may arouse great interest in understanding and developing intercalation-type transition-metal-based electrode materials in high-power lithium-ion batteries.",NLTO-0.008,"151.3 mAh.g(-1), 149.4 mAh.g(-1)","10.0C, 1.0C (charge)/10.0C (discharge)",,
47,doc_47,"Lithium titanate (Li4Ti5O12, LTO) used as a zero-strain anode material in lithium-ion batteries (LIBs) is wellknown for its long cycle life. However, its practical application is limited due to the low specific capacity (170 mAh g-1). In this research, we optimized the electrode composition by incorporating micrometer-sized phosphorus niobium oxides (PNb9O25, PNO) to prepare blended anode electrode, thereby significantly improving the capacity, stability, and volumetric energy density. PNO serves as a mixed ionic and electronic conductor (MIECs), aiding in the reduction of polarization and enhancement of the tap density. Consequently, the LTO/PNO (20 %) blended anode with 90 % active material content are able to stably deliver 93 % capacity retention at 4000 mA g-1 after 4000 cycles and high volumetric energy density of 668 Wh L-1 at 100 mA g-1. Our findings underscore the significance of industrialization methods, emphasizing the need for targeted modifications to enhance cell performance.",PNO/LTO blend,"170 mAh g-1 (LTO), N/A (PNO)","4000 mA g-1, 100 mA g-1",N/A,4000
