Repository: PoulamiSadhukhan5/RAG-for-battery

# Retrieval augmented generation for building datasets from battery literature abstracts
Contains the notebook `Battery_RAG.ipynb` used for creating datasets.\
The test sets are `test_metal_hydride_250_gemma2_9B.xlsx` and `test_metal_hydride_250_llama3_8B.xlsx`.\
Final dataset is `final_extracted_1611.xlsx`
A subset of the generated dataset using this framework showing hydrogen storage properties of various alloys and compounds
extracted from the paper’s abstracts.

## RAG
Open `Battery_RAG.ipynb` in Google Colab.
<a target="_blank" href="https://github.com/PoulamiSadhukhan5/RAG-for-battery/blob/main/Battery_RAG.ipynb">
</a>\
Connect to T4 GPU.\
After installing the libraries open the terminal.
```python
#open the terminal
!pip install colab-xterm
%load_ext colabxterm
%xterm
```
Run the following commands in the terminal to load the LLM.
```bash
curl -fsSL https://ollama.com/install.sh | sh
ollama serve & ollama pull llama3
ollama serve & ollama run llama3
```
Load the file containing the abstracts.
```python
selected_df = pd.read_csv("selected_df.xls")
```
Define the query.
```python
    query = """
      Describe all the parameters of the material discussed in the text.
      If no information is available just write "N/A".
      The output should be concise and in the format as below:

      Name of Alloy                        :
      Hydrogen storage capacity            :
      Temperature                          :
      Pressure                             :
      Experimental Conditions              :
    """
```
Follow the notebook to extract the data.

## Prompting
Open `Prompting.ipynb` in Google Colab
<a target="_blank" href="https://colab.research.google.com/github/catastropiyush/RAG-dataset-gen/blob/main/Prompting.ipynb">
</a>

Load the LLM.
```python
model, tokenizer = FastLanguageModel.from_pretrained(
    model_name = "unsloth/llama-3-8b-bnb-4bit",
    max_seq_length = max_seq_length,
    dtype = dtype,
    load_in_4bit = load_in_4bit,
)
```
Use this prompt or modify it.
```python
text_instruct = """
  Describe all the parameters of the material discussed in the text.
  If no information is available just write "N/A".
  The output should be concise and in the format as below:

  Name of Alloy                        :
  Hydrogen storage capacity            :
  Temperature                          :
  Pressure                             :
  Experimental Conditions              :
  """
```
Load the file containing the abstracts.
```python
selected_df = pd.read_csv("selected_df.xls")
```
Follow the notebook to extract the specified data.

## Using the created dataset on ML models
We used some of the alloys extracted from the dataset to see whether they can be used for ML models.
For this purpose we used HYST [Paper](https://www.sciencedirect.com/science/article/pii/S0360319923051224)
The predictions of the models are provided in `Dataset_testing_HYST.csv`

File: RAG_LiFePO4.csv (part 1 of 22)
,abstract_id,abstract,Cathode,Capacity,C-rate,Voltage,Cycle number
66,doc_66,"The requirement for lithium-ion batteries is rising sharply in recent years due to rapid development of electric vehicles and new energy storage. However, this increase in number of lithium-ion batteries also leads to the production of a significant number of spent batteries. Considering the potential environment pollution and waste of resources, it is absolutely imperative to recover these spent lithium-ion batteries. Conventional direct regeneration method always undergoes a slow heating rate and prolonged calcination process, which consume high energy and time. Herein, we presented an efficient, low-cost and ultrafast regeneration strategy for rapid regeneration of the spent LiFePO4 in only 20 s. Compared of traditional method, this ultrafast method consumes less energy and takes shorter time. As a result, the lithium is completely replenished and the structure of LiFePO4 is well repaired, and it demonstrates excellent initial capacity of 152 mAh g-1 at 0.1C. Furthermore, RLFP-800 exhibits a good rate performance and long-cycling stability (400 cycles at 2C without capacity recession). It is expected that this rapid regeneration strategy can be developed for practical spent LiFePO4 regeneration at low cost.",LiFePO4,152 mAh g-1,0.1C and 2C,N/A,400
67,doc_67,"This study aims to enhance the electrochemical performance of lithium iron phosphate (LiFePO4) cathode materials through Ti4+ ion doping strategy, in order to address the challenges of low conductivity and slow lithium-ion diffusion rates. We synthesized iron phosphate precursors with different Ti4+ doping levels using the chemical precipitation method and successfully prepared LiFePO4 material by the high-temperature solid-phase method, which improves the uniformity of ion doping. By systematically studying the effect of Ti4+ doping on material structure, morphology, and electrochemical properties, we found that Ti4+ successfully entered the LiFePO4, without affecting its morphology or lattice. This structural change had a positive impact on the electrochemical performance of the material. The discharge-specific capacities of 2% Ti4+-doped LiFePO4 samples at 0.1, 1, 5, and 10 C reached 161.0, 132.4, 105.3, and 92.6 mAh g(-1), respectively, demonstrating excellent electrochemical performance. Its lithium-ion diffusion coefficient was also significantly better than that of other samples. The comprehensive analysis results from XRD, SEM, XPS, and electrochemical testing show that the appropriate amount of Ti4+ doping optimizes the diffusion path of lithium-ions and increases the charge transfer rate, thereby significantly improving the electrochemical performance of LiFePO4. This discovery not only enriches the understanding of the modification mechanism of lithium-ion battery cathode materials, but also provides important scientific basis and practical guidance for the development of high-performance lithium-ion battery cathode materials.",LiFePO4,"161.0, 132.4, 105.3, and 92.6 mAh (depending on the C-rate)","0.1, 1, 5, and 10 C",N/A,N/A
68,doc_68,"This work reports an efficient and effective ex -situ carbon -coating strategy for lithium iron phosphate (LFP) using supercritical CO2 (SCCO2) to improve its electrochemical performance. The SCCO2 possesses unique features including gas -like diffusivity and zero surface tension, which facilitate the penetration of carbon precursors among active materials and enable the formation of high -quality carbon -coated LFP (s-LFP/C). Compared to the conventional ball -milling process, the carbon coating layer assisted by SCCO2 comprises a higher fraction of graphitic carbon and fewer oxygen -derived functional groups, both are advantageous for electron transport. Additionally, the optimal s-LFP/C-containing half -cells reveal an outstanding specific discharge capacity (ca. 99 mAh g-1 at 10 C) and cycle life (ca. 95% for 150 cycles at 0.5 C) contributed from reduced charge -transfer impedance and comparable ionic diffusivity. Taken together, the SCCO2-coating technique highlighted herein offers a promising opportunity to build a homogeneous and highly conductive carbon layer for boosting the electrochemical characteristics of LFP cathode in lithium -ion batteries.",LFP,99 mAh g-1,"10 C, 0.5 C",N/A,150
69,doc_69,"As a mainstream commercial cathode material for lithium-ion batteries (LIBs), LiFePO4 (LFP) is still limited by its inherently low electronic conductivity and slow diffusion kinetics. Therefore, a unique and innovative synthesis strategy must be devised to overcome these deficiencies. Hereby, we successfully synthesized N,F co-doped carbon encapsulated hollow LFP nanoshuttles (LFP-NFC) using an iron-based metal-organic framework (Fe-MOF) as the precursor. Benefitting from the hollow and porous structure derived from Fe-MOF, as-synthesized LFP-NFC effectively shortens the lithium-ion diffusion path and accelerates the ion diffusion speed. Moreover, the carbon layer doped with N and F heteroatoms induces more active sites for lithium storage and improves the electronic conductivity. The optimized LFP-NFC exhibits excellent electrochemical performance with a specific discharge capacity of 162.74 mAh g(-1) at 0.1 C and a superior rate capability (102 mAh g(-1) even at 10 C).",LFP-NFC,162.74 mAh g(-1),"0.1, 10",N/A,N/A
70,doc_70,"Lithium-ion batteries are a promising technology to promote the phase-out of fossil fuel vehicles. Increasing efforts are focused on improving their energy density and safety by replacing current materials with more efficient and safer alternatives. In this context, binary composites of organic ionic plastic crystals (OIPCs) and lithium salts show promise due to their impressive mechanical properties and ionic conductivity. Taking advantage of this, the present paper substitutes the commercial non-electrochemically active binder with an OIPC component, N-ethyl-N-methylpyrrolidinium bis(fluorosulfonyl)imide ([C(2)mpyr][FSI]), in combination with LiFSI. Slurry-formulation experiments revealed that varying the new binder's composition allows the production of diverse LiFePO4 (LFP) cathodes via the conventional fabrication process. Large amounts of OIPC-lithium salt mixtures in the composition yielded thick electrodes with expected nominal areal capacities of up to 3.74 mAh/cm(2), where the balanced composition with a reduced Li+ concentration can demonstrate >1.5 mAh/cm(2) at 0.1C. Lowering the amount of these ion-conductive binders enabled LFP cathodes to perform effectively under fast cycling conditions at a C-rate as high as 2C. Preliminary battery tests with a limited Li+ source demonstrated the feasibility of full-cell operation without using the lithium-metal anode. This work paves the way for developing advanced rechargeable batteries using OIPC-based ion-conductive binders for a wide range of applications.",LFP,up to 3.74 mAh/cm(2),"0.1C, 2C",N/A,N/A
71,doc_71,"Deformable lithium-ion batteries (LIBs) can serve as the main power sources for flexible and wearable electronics owing to their high energy capacity, reliability, and durability. The pivotal role of cathodes in LIB performance necessitates the development of mechanically free-standing and stretchable cathodes. This study demonstrates a promising strategy to generate deformable cathodes with electrical conductivity by forming 3D interconnected elastomeric networks. Beginning with a physically crosslinked polymer network using poly(vinylidene fluoride-co-hexafluoropropylene) and 1-ethyl-3-methylimidazolium bis(trifluoromethylsulfonyl)imide ([EMI][TFSI]), subsequent exchange with a 1 M LiPF6 electrolyte imparts elastic characteristics to the cathodes. The resulting LiFePO4 composite electrodes maintained their resistance under 500 consecutive bending cycles at an extremely small bending radius of 1.8 mm and showed high discharge capacity of 158 mAh g(-1) with stable potential plateaus in charging and discharging curves. Moreover, flexible cells utilizing the composite electrodes exhibited superior operational stability under rolling, bending, and folding deformations. image",LiFePO4,158 mAh g(-1),N/A,N/A,500
72,doc_72,"To realize the high value-added utilization of acid-washed iron red, in this paper, acid-washed iron red is used as raw material. Aiming at the problem of low conductivity of iron-based lithium ion batteries (LIBs) LiFePO4/C materials, different metal ions are doped in the iron position, and the microstructure and electrochemical properties of the obtained material are systematically studied. Here, LiFePO4/C is synthesized through simple carbothermal reduction method using acid-washed iron red as the iron source. On this basis, La (1%, 2%, 3%) doping modification is carried out. Then doped modification is performed on this basis, preferably 2% La-doped LiFePO4/C materials. The XRD patterns show that the diffraction peaks of the samples prepared at all doping amounts can be perfectly matched with the standard card ( PDF # 40-1499), and there is no impurity peak, all of which are pure phases. According to the refined data, it is clear that minor amount of La has successfully replaced the position of Fe and incorporated into the lattice. Electrochemical tests show that LiFe0.98La0.02PO4/C has the highest charge and discharge capacity of 146.5/138.2 mAhg(-1) in the first cycle at 0.5C, and the reversible specific capacity of 136.5 mAhg(-1) remains after 50 cycles. Furthermore, the first-principles calculations more strongly confirm that La doping can significantly improve the defects of low electronic conductivity of LiFePO4.",LiFe0.98La0.02PO4/C,146.5/138.2 mAhg(-1),0.5C,N/A,50
73,doc_73,"The transport performance of lithium ions affects the rate performance of the cathode at different current densities. The poor interface contact between a solid electrolyte and the cathode makes it difficult to transport lithium ions. Adding a solid electrolyte into the cathode material can improve lithium ion transport. In this paper, we prepared some cathodes with different doping ratios, including two common cathode materials (LiFePO4 and NCM811), and tested their rate and long cycle performance. LFP-10 has a specific discharge capacity of 79.75 mAh g(-1) at 5C, and the Li+ diffusion coefficient of LFP-10 is 4.91 x 10(-13) cm(-2) s(-1), which is about 13.4 times higher than the pure LiFePO4 sample. The rate performance of an all-solid-state battery has also been improved, and there is still more than 100 mAh g(-1) capacity reserved at 60? and 2C current density. This shows that the introduction of a PEGDA-based solid electrolyte can significantly improve the Li+ transport of the cathode, and the composite cathode also provides support for the future application of all-solid-state batteries.",N/A,"N/A, 100 mAh g(-1)",2C,N/A,N/A
74,doc_74,"As the electric-vehicle market continues to expand, LiFePO4 (LFP) batteries, valued for their intrinsic safety and cost-effectiveness, are being increasingly utilized. However, this widespread adoption highlights the urgent need for innovative and environmentally friendly recycling methods for spent LFP batteries due to their relatively low material value and the environmental challenges associated with traditional recycling processes. In this study, we present a novel selective lithium leaching technique that involves a gas-solid reaction with chlorine gas. This method achieves a remarkable leaching efficiency of 99.8 % and a selectivity of 98.8 % at 200 degrees C within just 10 min, without generating acidic wastewater. The resulting LiCl solution was successfully converted into Li2CO3 with an excellent purity of 99.5 %, while producing NaCl solution as the only byproduct. Notably, the olivine structure of the LFP was preserved as FePO4 after lithium leaching. The regenerated LFP demonstrated excellent performance, retaining 94.1 % of its capacity after 150 cycles, while the lithium-leached FePO4 delivered a reversible capacity exceeding 150 mAh/g. This approach not only enhances the efficiency of LFP recycling but also paves the way for more sustainable battery technologies.",N/A,N/A,N/A,N/A,N/A
75,doc_75,"Direct recycling of retired lithium-ion batteries offers a promising solution to address resource scarcity and environmental concerns. While existing recovery methods focused on black mass face limitations, which underscores the demand for universal and efficient strategies to regenerate degraded cathode materials. Here, we introduce a highly compatible chemical lithiation-based method for regenerating degraded LiFePO4 materials. This process uses a multifunctional bipyridine-lithium reagent to drive spontaneous chemical reactions, followed by annealing that simultaneously restores structural integrity and introduces nitrogen doping. The regenerated material delivers a discharge capacity of 164 mAh g-1 and retains 90 % of its capacity after 500 cycles at 0.5C. Additionally, this method enables in-situ regeneration of degraded electrodes, yielding a 10 % enhancement in initial capacity compared to untreated samples. This approach provides a feasible solution for the direct regeneration of cathode materials, paving the way for sustainable practices in the circular development of the battery industry.",LiFePO4,164 mAh g-1,0.5C,N/A,500
76,doc_76,"The chemical and electrochemical characteristics of polymeric binders, poly (vinylidene fluoride) (PVDF) and polyurethane (PU), have been thoroughly examined in the context of structural Li-ion batteries. The adoption of carbon fiber current collectors aims to increase the surface area of cathodes, which in turn boosts electrolyte absorption and enhances the mechanical properties of the battery cells. To enhance the performance of carbon fiber-based lithium iron phosphate (LiFePO4) electrodes that utilize conventional PVDF as a binding agent, PU was utilized as an alternative. The electrochemical performance of structural lithium-ion batteries (LIBs) was underwent assessment by high cycle lithiation and delithiation measurements up to 500 cycles, cyclic voltammetry (CV), and electrochemical impedance spectroscopy (EIS) analysis to ascertain the influence of the two binder types. The study demonstrated that cathodes containing PU binder, exhibited improved battery performance, an outcome attributed to the binder unique molecular structure. The LFP/PU cathode displayed an improved value of 373 mAh g- 1 initial capacity at 0.1C and 110 mAh g- 1 after 500 cycles of charge and discharge, with a coulombic efficiency of 100 % at 0.5C. The enhanced electrochemical performance of electrodes is attributed to the efficient charge transfer properties of carbon fiber, the it-it interactions between the hard segment of the PU binder and the carbon fiber, the porous morphology of the carbon fiber current collector, and strong affinity for electrolytes with PU binder. The electrochemical performance of structural LIBs has been significantly improved by the incorporation of carbon fiber current collectors and PU binder, rendering these batteries well-suited for application in electric vehicles.",LFP/PU,"373 mAh/g (initial), 110 mAh/g (after 500 cycles)","0.1C, 0.5C",N/A,500
77,doc_77,"We report a natural fiber template method for the synthesis of lithium iron phosphate carbonized silk cocoon (LFP-CS), as cathode electrode material for lithium-ion batteries. Bombyx-mori silk-cocoons was used as template and heated along with LFP precursor to obtain a carbonized silk carbon network around LFP. The X-ray powder diffraction (XRD) shows a well crystalline single-phase olivine structured LFP-CS nanoparticle. Scanning electron microscope (SEM) and Transmission electron microscopy (TEM) revealed the spherical morphology of LFP nanoparticle, which was absorbed on the surface and sub-surface of the cocoon fibers. The LFP nanoparticles were uniformly dispersed within the layer of carbon sheet, forming conductive carbon network between individual particles. The electrochemical study revealed that the LFP-CS has a capacity of 163 mAh/g at 0.1C and 123 mAh/g at 5C rate with excellent cycle performance. Apparently, conductive carbon network formed could also increase the electrochemical performance of the electrode material.",LFP-CS,"163 mAh/g, 123 mAh/g","0.1C, 5C",N/A,N/A
78,doc_78,"Reasonable design of cathode-electrolyte interface (CEI) with high electrochemical stability and high ionic conductivity is crucial for improving the electrochemical performance of cathode materials. Herein, lithium difluoro(oxalate)borate (LiDFOB) is used as an efficient electrolyte additive to form a robust, dense, and conductive CEI on LiFePO4 cathode, which significantly enhances the rate capability and cycling stability. Specifically, the introduction of LiDFOB promotes the formation of a fluoride (F)- and boron (B)-rich CEI, effectively enhancing ion transport kinetics. Simultaneously, the generated CEI exhibits excellent stability, efficiently suppressing the continuous decomposition of the electrolyte and structural damage of LiFePO4 cathode over prolonged cycling. Consequently, the LiFePO4 cathode with LiDFOB additive exhibits a highly reversible capacity of 133.4 mAh g(-1) at 0.5 C and an excellent capacity retention of 94.4% over 400 cycles, which is superior to LiFePO4 without additive (only 66.1% capacity retention). This work confirms the promising potential of LiDFOB as a multifunctional electrolyte additive and provides new insights for constructing high-performance CEI.",LiFePO4,133.4 mAh g(-1),0.5 C,N/A,N/A
79,doc_79,"The multiwall carbon nanotubes/nitrogen-doped carbon-coated regenerated LiFePO4 composites (referred as MCNTs/N-DC@LFP) with the excellent lithium storage properties have been successfully designed and synthesized by combining a facile spray-drying and high-temperature calcination process. The raw materials were spent LiFePO4, chitin and carbon nanotubes, in which the spent LiFePO4 were recycled using a novel low-temperature freezing/thawing technology. The three-dimensional network structure from chitin-derived N-doped carbon coating and CNTs network in MCNTs/N-DC@LFP composites is capable of enhancing the electrical conductivity of the composites and providing short diffusion paths for lithium ions. Upon utilization as cathode materials in lithium-ion batteries (LIBs), the obtained MCNTs/N-DC@LFP composites displayed a 157.0 mAh g(-1) high initial specific discharge capacity at 0.2 C of the elevated current rate, representing high initial coulombic efficiency of 95.2%. After 500 cycles, a remarkable specific discharge capacity was observed which was 146.9 mAh g(-1). The electrode retains a substantial discharge capacity of 111.4 mAh g(-1) even when subjected to a peak current of 5 C. The superior electrochemical performances of the MCNTs/N-DC@LFP composites are mainly ascribed to advantageous combination of regenerated LiFePO4 structure, highly conductive chitin-derived nitrogen-doped carbon coating and CNTs network with efficient electron and Li-ion transport.",MCNTs/N-DC@LFP,"157.0 mAh g(-1), 146.9 mAh g(-1), 111.4 mAh g(-1)","5 C, 0.2 C",N/A,500
80,doc_80,"Coordination polymers can take advantage of both transition metal redox and organic ligand redox, thus serving as promising cathodes with multiple redox centers toward higher-performance lithium-ion batteries (LIBs). Here, we selected the high-capacity carbonyl compound of chloranilic acid (CA) as organic ligand to coordinate with the high-voltage Cu2+ as transition metal node and successfully synthesized copper(II) chloranilate (CuCA) with pi-d conjugation, layered structure and monocrystalline nature. The resulting CuCA presents inorganic and organic redox centers, high electronic conductivity and fast Li+ diffusion kinetics, leading to high discharge capacity (297.0 mAh g(-1) at 50 mA g(-1)), excellent rate capability (160.6 mAh g(-1) at 1000 mA g(-1)) and good cycling stability (165.5 mAh g(-1) at 500 mA g(-1) after 50 cycles) with quasi-solid-state electrolyte. This work will provide insightful understanding of the materials design strategies to develop more efficient coordination polymer cathodes for LIBs.",CuCA,"297.0 mAh g(-1), 160.6 mAh g(-1), 165.5 mAh g(-1)","50 mA g(-1), 1000 mA g(-1), 500 mA g(-1)",N/A,50
81,doc_81,"LiFePO4/carbon (LFP/C) composites with different carbon contents are obtained through a carbothermic reduction process using glucose as carbon source. The effect of carbon content on the performance of LFP is investigated through structure and electrochemical characterization analysis. It is obvious that LFP/C composites significantly enhance the electrochemical performance compared with the unmodified LFP as the carbon content increases. In particular, LFP/C with 15% carbon content (LFP/C-15) exhibits the highest initial discharge specific capacity and the most superior capacity retention rate, with a discharge capacity of 160.7 mAh g(-1) and a capacity retention rate of 82.1% after 100 cycles at 0.1 C. Moreover, the discharge capacity is already very close to the theoretical specific capacity of LiFePO4 (170 mAh g(-1)). However, when the carbon content reaches 20%, the electrochemical performance decreases instead, indicating that excessive carbon content has the opposite effect on the improvement of material performance. Hence, the carbon content plays a crucial role in the future improvement of the material properties.",LFP/C,"160.7 mAh/g, 170 mAh/g (theoretical)",0.1 C,N/A,100
82,doc_82,"Olivine-structured LiMnPO4-based cathodes have generated enormous development prospects due to their high energy density, good structural stability, and low cost. However, their scale of application is limited by high electronic and ionic insulativity. In this study, we designed and synthesized a bi-functional interfacial modified composite, 0.9LiMnPO(4)@0.1LiFePO(4)/C (0.9LMP@0.1LFP/C), using mechanochemical activation-assisted hydrothermal technology. The innovative Li-storage structure consists of a high-energy density LiMnPO4 (LMP) core, a uniformly coated LiFePO4 (LFP) layer with improved ionic conductivity as the secondary outer shell, and an in-situ coated carbon film with high conductivity as the outermost functional skin. As anticipated, the 0.9LMP@0.1LFP/C composite exhibits outstanding Li-storage properties, demonstrating discharge capacities as high as 157.1 mAh g(-1) and 146.7 mAh g(-1) at 0.1 C and 1 C rates, respectively. Moreover, it exhibits an ultrahigh capacity retention of 92.5 % after 500 charge and discharge cycles.",LiMnPO4-based,"157.1 mAh g(-1), 146.7 mAh g(-1)","0.1 C, 1 C",N/A,500
83,doc_83,"Currently, the cells using Lithium Iron Phosphate (LFP) cathode have attracted more attention due to their temperature stability, durability, safety, and fast-charging capability for lithium-ion batteries (LIBs). The nano-sized LFP cathodes have been well-studied for various applications of LIBs, in particular, electric vehicles and energy storage systems. Herein, we used the open-pore micron-sized LFP material as a cathode using an eco-friendly electrode fabrication process for LIBs. The electrodes have been fabricated using LFP, carbon black, and sodium carboxymethyl cellulose/styrene butadiene rubber binder with various active materials contents (80-85 wt%; LFP80/LFP83/LFP85). These electrodes have been characterized with FTIR, Raman, Peel strength, Swelling, XPS, CV, and EIS analyses. The obtained swelling (18.42%) and peel strength (2.57 N/25 mm) values are on par with the electrodes prepared by the conventional method using a non-aqueous PVDF binder. The existence of Fe2+ in the electrode is confirmed by high-resolution XPS spectra. From EIS, the obtained solution resistance and charge transfer resistance values of the electrodes are comparable to the standard LFP electrode prepared using PVDF binder. LFP80 exhibited an initial discharge capacity of 130.9 mAh g(-1) at 1C-rate with a capacity retention of > 90% after 300 cycles. The electrode shows excellent rate capability, even at 4C-rate, it delivered a capacity of 116.3 mAh g(-1). In addition, the electrode displayed a stable capacity as high as 148.7 and 75.3 mAh g(-1) at 1C-rate at 65 and -10 degrees C, respectively. Hence, the LFP80 electrode prepared by eco-friendly processes can very well be used for versatile LIB applications.",LFP,"116.3, 148.7, 130.9 mAh g(-1)","4C, 1C",N/A,300
84,doc_84,"High-performance lithium-ion batteries (LIBs) are required for the rising energy storage demand, while their development depends mainly on cathode materials. Vanadium-based compounds are considered to be promising due to the feasibility of multielectron reactions arising from the rich valence states of vanadium (+2 to +5). Herein, for the first time the electrochemical properties of a vanadium-based fluoroxide, beta-KVOF3, as a cathode for LIBs, are reported. After optimization, a reversible capacity as high as 274 mAh g(-1), a stable 300 cycles lifetime, and an energy density comparable to LiFePO4 (650 vs 550 Wh kg(-1)) are achieved. Experiments and simulation study of reaction mechanism illustrate that such performance originates from the reversible V3+/V5+ redox reaction, high structural stability of beta-KVOF3, and the pseudocapacitive process during charging and discharging. This study reveals that beta-KVOF3 is a promising cathode for Li-ion storage and provides a new design idea for developing high-performance LIBs cathode materials.","Vanadium-based fluoroxide, beta-KVOF3",274 mAh g(-1),N/A,N/A,300
85,doc_85,"The energy storage market necessitates an increase in the specific capacity of battery materials, particularly cathodes, to meet growing demands. Manganese (Mn) substitution of lithium iron phosphate (LFP) cathodes presents a promising avenue, offering high specific capacity and operability at elevated voltages. However, during cycling, the dissolution of Fe/Mn ions into the electrolyte leads to capacity fading. In this study, we enhance the specific capacity of LFP by Mn substitution in the iron position at various ratios (0.1, 0.2, 0.3, and 0.4). LiFe0.6Mn0.4PO4 exhibits the highest capacity of 159.1 mAh g(-1) at 0.1C with an initial Coulombic efficiency of 97.9 %. This improvement stems from an enhanced lithium diffusion coefficient, increasing from 1.86 x 10(-14) cm(2) s(-1) for pristine LFP to 2.46 x 10(-12) cm(2) s(-1) for LiFe0.6Mn0.4PO4. However, LiFe0.6Mn0.4PO4 demonstrates the poorest capacity retention among the substituted samples, reaching 78.4 % over 100 cycles due to severe Fe/Mn ion dissolution. To address this issue, we coat Mn-substituted LFP with poly(3,4-ethylenedioxythiophene) polystyrene sulfonate (PEDOT:PSS) and lithiated Nafion (LN) polymer, which offer high electronic and lithium-ion conductivity, respectively. This coating layer enhances the capacity retention of LiFe0.6Mn0.4PO4 to 90.1 % at 0.2C after 100 cycles, effectively mitigating active material loss during charge-discharge processes. This study demonstrates that PEDOT:PSS-LN can improve the electronic and ionic conductivity of cathode materials and maintain high capacity retention during cycling.",LFP,159.1 mAh g(-1),0.1C,N/A,N/A
86,doc_86,"Lithium iron phosphate (LiFePO4), renowned for its thermal stability and structural safety, faces cost limitations in conventional synthesis routes. This study presents a transformative approach utilizing natural hematite concentrate through an integrated impurity engineering and structural activation strategy. Thermodynamic analysis guided a two-stage alkaline sintering process that selectively removes detrimental impurities via NaOHmediated conversion to water-soluble Na2O & sdot;Al2O3/Na2O & sdot;SiO2 complexes, while preserving beneficial Mg dopants for enhanced ionic conductivity. Subsequent rapid quenching induces metastable Fe2O3 amorphization (68.79 wt% Fe purity) with fractured nanorod morphologies. The optimized LiFePO4 cathode exhibits exceptional electrochemical performance, delivering 155.7 mAh g-1 at 0.1C with minimal polarization, and maintains 110.7 mAh g-1 at ultrahigh 15C rates. Long-term cycling reveals 89.9 % capacity retention after 1000 cycles at 1.0C. reducing charge transfer resistance by 59 % versus conventional synthesis. This synergistic impurity removal-amorphization mechanism enables the preparation of LiFePO4 from low-grade ores, opening up a scalable route for the production of cost-competitive LiFePO4 anodes and concurrently realizing the value-added utilization of natural mineral resources. This method combines materials engineering with sustainable battery production, greatly reducing the cost of precursors compared to traditional iron sources.",LiFePO4,"155.7 mAh g-1, 110.7 mAh g-1 (ultrahigh rates)","0.1C, 15C",N/A,1000
87,doc_87,"Currently, the development of high-performance lithium-ion batteries (LIBs) with improved areal ca-pacity is still challenging. The common strategy to improve areal capacity is to increase the thickness of electrode materials. However, the application of thick electrodes remains challenge due to poor me-chanical properties, slow charge and ion transport, and poor electrolyte infiltration. In this study, thick electrodes are constructed by 3D printing a Li4Ti5O12@VSe2-based ink. The highly electrical conductor VSe2 on the Li4Ti5O12 surface improves the ion and charge transport and eases the internal resistance of the 3D-printed electrode during charge and discharge. As a result, LIBs employing these thick electrodes show a high-rate capability of 128.9 mAh/g at 10 C, improved areal capacities up to 6.2 mAh/cm2, and ultrastable cycling capability (84.5% of capacity retention after 1700 cycles). Moreover, full cells utilizing 3D-Li4Ti5O12@VSe2 as the anode and 3D-LiFePO4@AC/rGO as the cathode with 1.81 V potential yield a high specific capacity of 152.5 mAh/g at 0.1C, a high specific energy density of 276.025 Wh/kg, and a power density of 30.5 W/kg at 0.1C. This work paves the way to designing thick electrodes for high-performance LIBs.(c) 2023 Elsevier Ltd. All rights reserved.",N/A,128.9 mAh/g,10 C,N/A,1700
88,doc_88,"LiFePO4 (LFP) cathodes are popular due to their safety and cyclic performance, despite limitations in lithium-ion diffusion and conductivity. These can be improved with carbon coating, but further advancements are possible despite commercial success. In this study, we modified the carbon coating layer using sulfur to enhance the electronic conductivity and stabilize the carbon surface layer via two methods: 1-step and 2-step processes. In the 1-step process, sulfur powder was mixed with cellulose followed by heat treatment to form a coating layer; in the 2-step process, an additional coating layer was applied on top of the carbon coating layer. Electrochemical measurements demonstrated that the 1-step sulfur-modified LFP significantly improved the discharge capacity (similar to 152 mAh center dot g(-1) at 0.5 C rate) and rate capability compared to pristine LFP. Raman analyses indicated that sulfur mixed with a carbon source increases the graphitization of the carbon layer. Although the 2-step sulfur modification did not exceed the 1-step process in enhancing rate capability, it improved the storage characteristics of LFP at high temperatures. The residual sulfur elements apparently protected the surface. These findings confirm that sulfur modification of the carbon layer is effective for improving LFP cathode properties, offering a promising approach to enhance the performance and stability of LFP-based lithium-ion batteries.",LFP,152 mAh g(-1),0.5,N/A,N/A
89,doc_89,"Lithium titanate (LTO) has been extensively utilized as a potential anode material for fast-charging lithium-ion batteries (LIBs). However, its use is limited by inadequate electrical conductivity and low theoretical capacity. Herein, to improve LTO performance, the traditional polymer binders are replaced with electrochemically active MXene, enabling the formation of a continuously conductive network facilitated by MXene flakes and Super-P particles and encapsulated LTO particles. The adopted configuration enables MXene to function as a binder and conductive additive, rendering stronger adhesion to the current collector, avoiding the pore-blocking effect of polymer binders, and providing extra capacity. Consequently, the MXene-integrated LTO anode exhibits significantly enhanced lithium storage properties compared to the polymer-integrated LTO anodes, attaining a high capacity of 197.7 mAh g-1 at 0.5 C, excellent rate capability of 127.1 mAh g-1 at 20 C, and ultra-stable cycle performance with a capacity retention of 93.4 % over 10,000 cycles. When configurated with LiFePO4 cathode, the lithium ion full cell delivers a maximum energy density of 150.7 Wh kg-1 and power density of 3615.1 W kg-1, underscoring the superiority of utilizing MXene binder to advancing the fabrication of high-performance LTO anode for LIBs.",LiFePO4,N/A,20,N/A,"10,000"
90,doc_90,"LiFePO4 (LFP) has undergone extensive research and is a promising cathode material for Li-ion batteries. The high interest is due to its low raw material cost, good electrochemical stability, and high-capacity retention. However, poor electronic conductivity and a low Li+ diffusion rate decrease its electrochemical reactivity, especially at fast charge/discharge rates. In this work, the volumetric energy density of lithium-ion batteries is successfully increased by using different amounts of conductive carbon (Super P) in the active material content. The particle size and morphology of the electrode material samples are studied using field emission scanning electron microscopy and dynamic light scattering. Two-point-probe DC measurements and adhesive force tests are used to determine the conductivity and evaluate adhesion for the positive electrode. Cyclic voltammetry, electrochemical impedance spectroscopy (EIS), and charge/discharge tests are used to analyze the electrochemical properties of the battery. The samples containing 88% LFP, 5.5% Super P, and 6.5% PVDF perform best, with discharge capacities reaching 169.8 mAh g(-1) at 0.1 C, and they can also manage charging/discharging of 5 C. EIS indicates that this combination produces the lowest charge-transfer impedance (67 Omega) and the highest Li+ ion diffusion coefficient (5.76 x 10-14 cm(2) s(-1)).",LFP,169.8 mAh g(-1),"0.1 C, 5 C",N/A,N/A
91,doc_91,"As a key component of lithium-ion batteries, a separator with excellent electrolyte wettability and good thermal stability has an important impact on the overall performance of lithium-ion batteries. Herein, a PVDF/sepiolite electrospun layer was coated on one side of the PP separator via electrospinning technology to prepare the composite separator (xMS-PVDF@PP) with sepiolite nanofibers modified with vinyltriethoxysilane (VTES) to ameliorate their dispersibility and compatibility with PVDF polymer matrix. The effect of modified sepiolite addition amounts on the physical and electrochemical properties of composite separator was intensively studied. It is found that the as-prepared xMS-PVDF@PP composite separator displays enhanced porosity, electrolyte uptake, thermal stability and Li+ ion transport kinetics than pristine PP separator. Specifically, Li|LiFePO4 battery with 20MS-PVDF@PP as separator shows the best rate and cycling performance, with a specific discharge capacity of 115.3 mAh center dot g-1 at 10C rate and a capacity retention rate of 97.06% after 200 cycles at 1C rate. The sepiolite in the electrospun layer can immobilize PF6- anion to facilitate the uniform distribution of Li+ ions and then inhibit the lithium dendrite growth, as well as absorb HF to alleviate Fe2+ dissolution from LiFePO4 cathode, thereby further improving the electrochemical performance of LiFePO4 battery.",N/A,115.3 mAh center dot g-1,"10C, 1C",N/A,200
92,doc_92,"The low Li+ diffusivity and electronic conductivity of LiFePO4 (LFP) cathode materials seriously hinder the application in lithium-ion batteries (LIBs) at high-rate. To break these limits, we synthesized the La3+ or/and Y3+-doped LiFePO4 cathode materials with 2-3 nm thick carbon layer prepared using ascorbic acid by hydrothermal method. The material structure was analyzed and characterized by Fourier transform infrared spectroscopy (FT-IR), x-ray spectroscopy (XRD), x-ray photoelectron spectroscopy (XPS), Raman spectroscopy (Raman), scanning electron microscopy (SEM) and transmission electron microscopy (TEM). The electrochemical performance of the materials was studied by electrochemical workstation and battery tester. It was found that the La3+ and Y3+ co-doped LiFePO4 (La center dot Y-LFP/C) reached a high specific capacity of 160.56 mAh g(-1) at 0.2C and still had a specific capacity of 138.27 mAh g(-1) after 100 cycles at 5C. The Li+ diffusivity (D-Li(+)) of La center dot Y-LFP/C was 3.68 9 10(-13) cm(2) s(-1). It was believed that doping La3+ or/and Y3+ can enlarge the lattice of LiFePO4 to widen the migration path for Li+, and help to reduce the electrostatic binding of surrounding atoms to Li+. The calculation results of band gap and state density further confirmed that doping of La3+ or/and Y3+ increased the charge carrier concentration of the material to achieve better Li+ diffusivity and electron conductivity of LiFePO4. Therefore, the La3+ and Y3+ co-doped LiFePO4 cathode material has a good application prospect in high-power LIBs with outstanding electrochemical performance.",La3+ and Y3+ co-doped LiFePO4 (La-Y-LFP/C),"160.56 mAh g(-1), 138.27 mAh g(-1) after 100 cycles",0.2C,N/A,100
93,doc_93,"The facile recycling of spent lithium-ion batteries (LIBs) has attracted much attention because of its great significance to the environmental protection and resource utilization. Hydrometallurgical process is the most common method for recycling spent LIBs, but it is difficult to economically recover spent LiFePO4 batteries, because of the complicated metal separation process and low added value of its products. Herein, a novel and facile approach has been developed to achieve the direct regeneration of LiFePO4 from spent LIBs. By employing a flotation process after effective pyrolysis, it is found that 91.57% of LiFePO4 can be recovered from spent LIBs. Different surface hydrophobicity of cathode and anode active materials could be achieved via the selective adsorption of causticized soluble starch on the surfaces of spent LiFePO4, which effectively enhances the separation performance in flotation process. The recovered LiFePO4 barely contains metal impurities, which can be directly regenerated as new LiFePO4 materials with the first discharge capacity of 161.37 mAh/g, and their capacity retention is as high as 97.53% after 100 cycles at 0.2C. A technology assessment and economic evaluation indicate the developed regeneration approach of LiFePO4 is environmentally and economically feasible, which avoids the complex element separation process and achieves the facile recycling of spent LiFePO4.",N/A,161.37 mAh/g,N/A,N/A,100
