Repository: PoulamiSadhukhan5/RAG-for-battery

# Retrieval augmented generation for building datasets from battery literature abstracts
Contains the notebook `Battery_RAG.ipynb` used for creating datasets.\
The test sets are `test_metal_hydride_250_gemma2_9B.xlsx` and `test_metal_hydride_250_llama3_8B.xlsx`.\
Final dataset is `final_extracted_1611.xlsx`
A subset of the generated dataset using this framework showing hydrogen storage properties of various alloys and compounds
extracted from the paper’s abstracts.

## RAG
Open `Battery_RAG.ipynb` in Google Colab.
<a target="_blank" href="https://github.com/PoulamiSadhukhan5/RAG-for-battery/blob/main/Battery_RAG.ipynb">
</a>\
Connect to T4 GPU.\

File: RAG_LiFePO4.csv (part 2 of 22)
,abstract_id,abstract,Cathode,Capacity,C-rate,Voltage,Cycle number
94,doc_94,"Ultrahigh-mass-loading design of the active materials shows great potentials to enhance their energy density of flexible lithium-ion batteries (FLIBs) from the device level, yet troubled by the sluggish Li+ transport and inferior mechanical flexibility. Herein, a drop-shaped low-tortuosity LiFePO4-based flexible cathode with a tri-continuous networks is demonstrated by a water-induced phase separation method. The continuous hierarchical pores, particularly the vertically aligned drop-shaped pores, continuous conductive networks and continuous PVDFHFP networks are deliberately constructed, which makes it possible to significantly improve its charge transport capability and mechanical flexibility simultaneously, even at ultra-high mass loading. Owing to its structural advantages, the electrode with a high mass loading of 13 mg cm- 2 presents remarkable rate capacities (162.87 mAh g- 1 at 0.1 C; 122.21 mAh g- 1 at 2 C) and cycling stability (a capacity retention of 88.58 % at 1 C after 100 cycles). Even at an ultra-high mass loading of 115 mg cm- 2, an impressive areal capacity of 13.20 mAh cm- 2 is successfully achieved. The research provides a potential solution for the design and optimization of ultrahighmass-loading flexible electrodes, which will give great impetus to the development of advanced FLIBs with high energy/power density.",LiFePO4-based flexible,"162.87 mAh g-1, 122.21 mAh g-1, 13.20 mAh cm-2","0.1 C, 2 C, 1 C",N/A,100
95,doc_95,"In order to solve the problem of poor conductivity of traditional LiFePO4 cathode binders, we developed sodium alginate-Congo red copolymers (SA-CR) as water-soluble electrically conductive and mechanically robust composite binder. Unlike most other electrically conductive polymer binders, the procedure is straightforward and low-cost to prepare SA-CR binder. Various SA -CR copolymers were prepared with different degree of compounding of CR to investigate the effect of CR on the electrochemical and physical properties of the prepared electrodes. The copolymer whose composition was filled with a mixture of SA and CR at a 3:1 mass ratio showed the best cell performance, due to the well-balanced electrical conductivity and mechanical properties. It exhibited a specific capacity of 118.8 mAh/g at the 100th cycle with 92.1 % capacity retention, significantly better than the 108.5 mAh/g of conventional acetylene black electrodes. CR as a conduction-promoting agent in water-soluble composite binder favors the formation of continuous and homogenous conducting bridges throughout the electrode and increases the compaction density of electrode by reducing the conducting agent content of acetylene black and thus the improvement of electrode performance is realized. (c) 2024 Published by Elsevier B.V. on behalf of Chinese Chemical Society and Institute of Materia Medica, Chinese Academy of Medical Sciences.",N/A,118.8 mAh/g,N/A,N/A,100th cycle
96,doc_96,"The shortage of lithium resource has become a serious problem due to the ever-increasing demands for lithium ions batteries (LIBs) in the fields of electric vehicle and grid energy storage. It is imperative to recycle LIBs whether from the perspective of value recovery or environmental protection. Herein, a new method for recovering FePO4 and Li2CO3 from spent LiFePO4 cathode materials is proposed. LiFePO4 was synthesized by carbothermal reduction based on the recovered FePO4 and Li2CO3. It is well known that LiFePO4 has poor electronic conductivity and ionic conductivity. In order to improve its electrochemical performance, accelerate the transport speed of lithium ions in the material, and improve its conductivity, a series of samples with different carbon coating contents are prepared. The physicochemical and electrochemical performances are characterized by Xray diffraction (XRD), scanning electron microscopy (SEM), transmission electron microscopy (TEM), X-ray photoelectron spectroscopy (XPS) and electrochemical techniques. The results show that when the carbon is 12 wt% of the LiFePO4 composite total weight, the sample (LFP-G12) has better electrochemical performance. LFPG12 has a high initial discharge specific capacity of 146.89 mAh g(-1) at 1 C with 97.9% of the initial capacity was retained after 200 cycles. Thus, this paper offers a brand-new way for recycling and directly using the spent LiFePO4 to prepare LiFePO4 cathode material. [GRAPHICS] .",LiFePO4,146.89 mAh g(-1),1 C,N/A,200
97,doc_97,"Rechargeable lithium slurry flow battery represents a promising energy storage technology that combines high energy, affordable price, long life, easy maintenance and improved safety. Catholyte is a key component of lithium slurry flow battery, and its charge transport properties and rheological behaviors show a major influence on the electrochemical storage performances of lithium slurry battery. Herein, catholytes based on LiFePO4 cathode particles with different low-dimensional nanostructures (i.e., 0D nanoparticles, 1D nanorods and 2D nanosheets) were prepared to study the dimensional impacts on the electronic conductivity and rheological behaviors of the catholytes. Highest electronic conductivities of the three catholytes were measured at a LiFePO4 mass content of 20 wt.% regardless of particle dimension. The catholytes prepared by 2D nanosheets showed the maximum static viscosity and yield stress because of their smaller sizes. Furthermore, it also demonstrated much improved electrochemical storage performance in a lithium slurry flow battery, by reversibly outputting a discharge specific capacity of > 150 mAh g(-1) in an intermittent test and stably operating for over 70 h in a continuous flow model. This work sheds lights on reasonable design of catholytes towards practical realization of high-performance lithium slurry flow batteries.",N/A,>150 mAh g(-1),N/A,N/A,intermittent test and continuous flow model (no specific number mentioned)
98,doc_98,"To improve the ionic conductivity of the LiFePO4 cathode for high-performance solid-state lithium-ion batteries, we incorporated the chemically stable and ion-conductive Li6.75La3Zr1.75Ta0.25O12 (LLZTO) into the cathode. We discovered that the impact of this incorporation on enhancing conductivity was influenced by how well the LLZTO particles were dispersed. A solid-state battery constructed with the LiFePO4 cathode without any LLZTO incorporated exhibited an initial capacity of 146 mAh g(-1) at 0.2C, with a retention of 26 % after 100 cycles of charge-discharge. When the cathode was incorporated with LLZTO particles in their original agglomerated state, the initial capacity remained similar to the pristine one, but the retention decreased to <20 %. However, when LLZTO was well-dispersed during incorporation, the initial capacity increased to 160 mAh g(-1), and retention improved to over 95 %. The difference in the effectiveness of incorporating dispersed and agglomerated LLZTO on the electrochemical performance has been clarified to be mainly related to the polarization of Li+ during transport in the cathodes. This was elucidated by numerical simulations based on finite element analysis, which revealed that incorporating LLZTO agglomerates leads to a deficiency of Li+ transport in specific regions within the LiFePO4 cathode and non-uniform Li+ transport through LLZTO, resulting in reduced overall cathode conductivity and battery performance.",LiFePO4,146 mAh g(-1),0.2C,N/A,100
99,doc_99,"To mitigate the environmental impact of the improper disposal of spent LiFePO4 batteries and reduce resource waste, the development of LiFePO4 recycling technologies is of paramount importance. Meanwhile, olivine-structured NaFePO4 in sodium-ion batteries has received great attention, due to its high theoretical specific capacity of 154 mAh g(-1) and excellent stability. However, olivine NaFePO4 only can be synthesized from olivine LiFePO4. Accordingly, in this proposal, developing the continuous flow electrochemical solid-liquid reactor-based metal ion insertion technology is to utilize the olivine FePO4, recycled from LiFePO4, and to synthesize NaFePO4. Additionally, by employing I- as the reducing agent, NaFePO4 is successfully synthesized with a discharge-specific capacity of 134 mAh g(-1) at 0.1C and a remarkable capacity retention rate of 86.5% after 100 cycles at 0.2C. And the reasons for sodium deficiency in the synthesized NFP are elucidated through first-principles calculations. Furthermore, the kinetics of the solid-solution reaction 2 (Na2/3+beta PO4 -> Na1-alpha FePO4) mechanism improve with cycling and are sensitive to temperature. Utilizing a minimal amount of reducing agent in the electrochemical reactor, NaFePO4 synthesis is successfully achieved. This innovative approach offers a new, cost-effective, and environmentally friendly strategy for preparing NaFePO4 from recycling LiFePO4.",NaFePO4,134 mAh g(-1),"0.1C, 0.2C",N/A,100
100,doc_100,"Lithium-ion battery cathode materials with the high-voltage platform have turned into research highlights. Manganese-based olivine material LiMn0.8Fe0.2PO4 (LMFP), which is synthesized by cheap and environmentally friendly raw materials as precursors, has received high attention due to the higher energy density than commercial lithium iron phosphate products. However, similar to the low conductivity of olivine-structured lithium iron phosphate (LiFePO4), the defect of low conductivity of LMFP has also become the obstacle of LMFP further application. To improve the kinetic properties of LMFP, Mg-doped LMFP/C nano-plate are forearmed by a straightforward and controllable solvothermal approach. The results demonstrate that Mg2+ can be validly doped into the sample, and can partially displace Li+ position in LMFP. It has been found that the Mg-doped LMFP/C material Li0.97Mg0.015Mn0.8Fe0.2PO4 (LMFP-2) presents excellent electrochemical performances and more sustainable application prospect in the fields of electric vehicle and grid energy storage batteries, which can provide a high initial discharge capacity of 156.9 mAh g-1 at 0.1C. In addition, even at high rates of 10 and 20C, the discharge capacity of LMFP-2 can still maintain 120.7 and 104.8 mAh g-1, where the discharge process can be completed in only 255 and 110 s. These results indicate that the introduction of Mg2+ at Li+ site can validly upgradation the electron conductivity and Li+ mobility in the material, thus promoting the electrochemical performances. The rapid discharge ability and cyclic performance of the as-prepared materials make them have great application potential in high-performance lithium-ion batteries.",LiMn0.8Fe0.2PO4 (LMFP),N/A,N/A,"High-voltage platform, no specific value mentioned",N/A
101,doc_101,"A novel in situ self-catalyzed synthetic strategy is explored to prepare graphitic carbon nanotubes (CNTs) wrapped and amorphous nanocarbon shells coated LiFePO4 microclews (LiFePO4@C@CNT) at one-step. The formation mechanism of CNTs entangled LiFePO4@C microclews is investigated by X-ray diffraction, scanning electron microscopy and transmission electron microscopy. The results show that the in situ intergrowths of CNTs and LiFePO4@C could be realized by the catalytic effect of Fe3C nanoparticles based on the tip-growth mechanism. The as-prepared LiFePO4@C@CNT-5 composite with a low carbon content of 5 wt%, an optimum composition of graphitic CNTs and amorphous carbon shells (ID/IG = 0.9), a specific surface area of 83 m2 g-1 and an electronic/ionic conductivity of 0.68 S cm-1/2.1 x 10-12 cm2 s- 1 delivers a stable discharge capacity of 158.2 mAh g-1 at 0.1 C, outstanding rate capability of 136.1 mAh g-1 at 1 C and remarkable long-term cycling stability of 129.6 mAh g-1 after 1000 cycles at 1 C, indicating a promising application in high-power lithium-ion batteries. The combined good electronic-ionic conductivity of twisted carbon nanotubes and porous nanocarbon shells and robust mechanical stability of geometrically confined LiFePO4 particles within dual nanocarbon matrices contribute to the excellent electrochemical performance of LiFePO4@C@CNT.",LiFePO4@C@CNT-5,"158.2 mAh g-1, 136.1 mAh g-1, 129.6 mAh g-1","0.1 C, 1 C",N/A,1000
102,doc_102,"The growing consumption of lithium-ion batteries calls for recycling of electrode materials. Conventional direct recycling mainly consists of cathode-to-cathode and anode-to-anode strategies. In this work, a cathode-to-anode approach is proposed using a LiCoO2 model system and extending to Co-lean/Co-free cathodes (LiNi0.8Co0.1Mn0.1O2, LiMn2O4, and LiFePO4). Commercial cathodes are featured with single-crystalline or secondary-particle polycrystalline morphology, thus exhibiting higher tap density than anodes (LiCoO2 2.7 g cm(-3) vs Si 0.25 g cm(-3)). By means of an intuitively direct conversion, the anodes are bestowed with well-assembled morphology and high tap density from cathodes. During discharging, a dual conductive network is formed to facilitate lithium storage, where the binder-derived carbon functions as electronic-conductive and LiF/Li2O as ionic-conductive motifs. Recycled cathodes exhibit an outstanding rate volumetric capacity (883 mAh cm(-3), 5 A g(-1), LiCoO2) and cyclic performance (1286 mAh cm(-3), 1000 cycles, 2 A g(-1), LiMn2O4). The morphologically inherited cathode-to-anode strategy proves to be a universal method for battery recycling toward high volumetric energy density.","LiCoO2, LiMn2O4, LiNi0.8Co0.1Mn0.1O2, LiFePO4","883 mAh cm(-3), 1286 mAh cm(-3)","5 A g(-1), 2 A g(-1)",N/A,1000 cycles
103,doc_103,"Lithium-ion batteries (LIBs) with LiFePO4 cathode are widely used in electric vehicles and energy storage systems owing to their cost-effectiveness and safety. However, this type of LIBs is limited by poor fast-charging capabilities owing to the inherent poor electronic conductivity and one-dimensional ionic pathways. Herein, we show that the approach of temperature-dependence vanadium (V) regulation can greatly improve the Li+ diffusion dynamics both in bulk and at interface, leading to the achievement of ultrafast charging/discharging capability of LiFePO4-based LIBs. The formation of V3+ doping induced Fe-site vacancy in bulk and Li3V2(PO4)3 phase at interface with high ionic conductivity can be achieved at the optimal conditions of 700 degrees C and 0.10 V content. Additionally, this regulatory V effect endows the LiFe1-3/2xVxPO4 (LFVP) materials with a specific multilevel core-shell structure. Consequently, the optimal LFVP-0.10-700 sample delivers high specific capacities of 169.6 mAh g- 1 at 0.1 C with an excellent capacity retention of 97.5 % after 200 cycles at 1 C, as well as -100 mAh g- 1 at an ultrahigh rate of 50 C for 3500 cycles. These performances make LiFePO4 cathode possible for extreme fast charging LIBs.",LiFePO4,"169.6 mAh/g, -100 mAh/g","0.1 C, 1 C, 50 C",0.10 V,"200 cycles, 3500 cycles"
104,doc_104,"This paper describes the development of a highly flexible self-supporting cathode incorporating a network of entangled carbon nanofibers (CNFs) and well-dispersed sulfur-doped lithium iron phosphate (SLFP) particles. Through a spin-on-dopant process, sulfur atoms were successfully incorporated into both the surface carbon layer and inner LFP particles. The resulting S-doped carbon@LFP (SLFP-CNF) flexible electrode featured a unique hybrid composite architecture in which the interconnecting CNF framework considerably enhanced both the physical and electrochemical properties. Notably, the SLFP-CNF electrode maintained its structural integrity even after 5000 flexibility cycles, demonstrating robust mechanical stability. The electrode exhibited a high ionic diffusion rate of 9.14 x 10(-13) cm(2)/s, which is attributed to the expanded lattice constant of the S-doped LFP particles, which facilitates favorable Li-ion pathways. This contributes to a high specific capacity of 135.82 mAh/g and superior rate performance of 74.16 mAh/g after 1500 cycles (92.4 % retention rate) at a current density of 2000 mA/g. This enhanced performance is further supported by the conductive S-doped carbon layer, which enables rapid electron transport and ensures excellent cyclability. These results indicate that the SLFP-CNF flexible cathode is a promising candidate for next-generation flexible lithium-ion batteries.",Flexible SLFP-CNF,135.82 mAh/g,2000 mA/g,N/A,1500
105,doc_105,"Following mechanical shredding of spent lithium-ion batteries (LIBs), the complex composition of electrode materials hinders subsequent recycling. Thus, the separation of cathode and anode materials is a crucial step in the recycling process. The separation efficiency of cathode and anode materials under the two pretreatment methods of oxygen-free roasting and water soaking was analyzed by testing and calculation. Based on the different pyrolysis characteristics, the pretreatment process through oxygen-free roasting achieved high-purity separation, yielding anode and cathode materials with purities of 98.5 % and 93.3 %, respectively. By exploiting the water solubility differences of the binders, soaking the electrode sheets in water for 75 min followed by 40 KHz frequency ultrasonication for 1 min before sieving results in a purity of up to 98.7 % for the anode material and 98.1 % for the cathode material. Additionally, the anode material's lithium leaching rate during water soaking separation is 82.9 %, supplying raw material for cathode repair and regeneration. Furthermore, the initial charge-discharge specific capacity of cathode material separated by water soaking is around 150 mAh/g after lithium replenishment, which is significantly higher than that of cathode material separated by oxygen-free calcination. A novel process for separating cathode and anode materials through water soaking and ultrasonic vibration was ultimately developed. This process not only enables the efficient separation of LiFePO4 cathode materials but also facilitates their high-value regeneration. This method offers a scalable and environmentally sustainable approach to LIB recycling, with potential applications in industrial-scale battery material recovery.",N/A,150 mAh/g,N/A,N/A,N/A
106,doc_106,"In order to better recycle and reuse metal ions in metallurgical industrial waste and reduce the production cost of lithium-ion batteries (LIBs). In this paper, carbon-coated LiFePO4/C cathode materials are synthesized through the carbothermal reduction method using acid-washed iron red as raw material. In order to make LiFePO4/C exhibit satisfactory electrical properties, the rare earth element Eu is doped in the Fe position, and the doping amount is optimized. The influence of the double coupling effect of coating and doping on the structure and properties of LiFePO4 cathode materials is systematically discussed. The local XRD results of the doped samples show that the diffraction peaks of the doped samples move to the small angle grain boundaries, and the lattice spacing of the materials increases, which is due to the large radius of Eu ions. The experimental results show that the dual coupling of carbon coating and ion doping can improve the conductivity of LiFePO4 cathode materials and improve its electrochemical performance. When the doping amount of Eu is 2%, the electrochemical performance of LiFe0.98Eu0.02PO4/C cathode material is the best. The initial charge-discharge capacity of 153/144.4 mAh & BULL;g(-1) can be obtained at 0.5C, and a discharge capacity of 143.2 mAh & BULL;g(-1) remains after 50 cycles. The exploration of this experiment provides a reasonable solution for slowing down the pollution of metallurgical waste to the environment and reducing the production cost of LIBs.",LiFePO4/C,153/144.4 mAh & BULL;g(-1),0.5C,N/A,50
107,doc_107,"Lithium iron phosphate (LiFePO4, LFP) batteries are widely used in electric vehicles and energy storage systems due to their excellent cycling stability, affordability and safety. However, the rate performance of LFP remains limited due to its low intrinsic electronic and ionic conductivities. In this work, an ex situ flash carbon coating method is developed to enhance the interfacial properties for fast charging. A continuous, amorphous carbon layer is achieved by rapidly decomposing the precursors and depositing carbon species in a confined space within 10 s. Simultaneously, different heteroatoms can be introduced into the surface carbon matrix, which regulates the irregular growth of cathode-electrolyte interphase (CEI) and selectively facilitates the inorganic region formation. The inorganic-rich, hybrid conductive CEI not only promotes electron and ion transport but also restricts parasitic side reactions. Consequently, LFP cathodes with fluorinated carbon coatings exhibited the highest capacity of 151 mAh g(-1) at 0.2 C and 96 mAh g(-1) at 10 C, indicating their excellent rate capability over commercial LFP (58 mAh g(-1) at 10 C). This solvent-free, versatile surface modification is shown for other electrode materials, providing an efficient platform for electrode-electrolyte interphase engineering through a surface post-treatment.",LFP,"151 mAh g(-1), 96 mAh g(-1)","0.2 C, 10 C",N/A,N/A
108,doc_108,"The rising demand for lithium across various applications underscores the urgent need for sustainable recycling practices. This study highlights the critical importance of recycling lithium-ion batteries, given the finite nature of lithium resources and the environmental impact of improper disposal. The research presents an efficient method for lithium recovery from spent batteries, including LiFePO4 (LFP) and LiNixCoyAlzO2 (NCA) types. This approach utilizes selective lithium recovery via electro-oxidation, applying varying potentials to enhance lithium extraction from spent Li-ion batteries. This technique overcomes the limitations of traditional methods, achieving higher yields and minimizing losses. Lithium recovery efficiency is assessed through inductively coupled plasma (ICP) analysis of the resulting solution. The recycled lithium precursors are then employed to synthesize new LiCoO2 (LCO) cathodes. Electrochemical evaluations show that the newly synthesized LCO exhibits a capacity of 136 mAh/g at a charge rate of 0.1C and a Coulombic efficiency of 99 %. These results confirm the effectiveness of the electro-oxidation process in recovering lithium as Li2CO3, facilitating the successful development of high-performance LCO cathode materials. This study emphasizes the significance of sustainable battery recycling, offering a viable solution to the challenges of mineral scarcity, particularly lithium. It demonstrates a method that provides selectivity for different battery chemistries and compositions, advancing the field of recycling technologies.",LCO,136 mAh/g,0.1C,,
109,doc_109,"The advancement of lithium -ion battery technology relies on the development of materials that not only improve performance but also align with environmental sustainability. This work presents a novel water -based pectinPEG binder for LiFePO 4 cathodes that combines eco-friendliness with electrochemical innovation. The binder material is made by mixing pectin, a flexible natural substance, with polyethylene glycol through a radical copolymerization process. This combination gives the binder both flexibility and a boost in electrical performance. Our experimental results demonstrate that LFP cathodes with this binder have an intriguing self -healing ability in comparison with the conventional PVDF binder, enhanced charge -discharge capacities, improved cycling stability, and higher ionic conductivity. Specifically, electrodes utilizing the pectin -PEG binder exhibit an impressive retention of discharge capacity. They maintain roughly 150 mAh g -1 after 500 cycles at 1C with 99% retention, and about 141 mAh g -1 with 97% retention at 3C. Cyclic voltammetry (CV) confirms that the PP binder maintains its ionic diffusion properties at high sweep rates, whereas galvanostatic intermittent titration technique reveals a much higher lithium ion diffusion coefficient ( D Li + ) within the operational voltage range of the LFP-PP250 electrodes. These findings establish an attractive direction for the development of electrodes for high-energy density, sustainable lithium -ion batteries.",LFP (LiFePO4),"150 mAh g-1, 141 mAh g-1","1C, 3C",N/A,500
110,doc_110,"The widespread use of lithium-ion batteries for energy storage will result in millions of tons of scrapped LiFePO4 (LFP) batteries. Current recycling technologies for LFP cathode materials require harsh acid treatments and are expensive. Hence, in this work, an ingenious electrochemical method is developed to recycle scrapped LFP. Specifically, through the charging/discharging process of an electrolytic system in which both the cathode and anode are scrapped LFP, the anode is de-lithiated to obtain FePO4 (FP), meanwhile, the Li+ from the anode is embedded into the cathode scrapped LFP to achieve regeneration. The experimental results show that the anode de-lithiation rate is 92 % and the cathode regeneration performance is closely related to the driving voltage. A voltage of 1 V converts the FP phase to LFP and effectively eliminates the LFP defect lattice. However, an excessive voltage (1.2 V) leads to an extremely fragile LFP crystal structure, resulting in the ineffective embedment of Li+ into the defective lattice and ineffective capacity restoration. The regenerated LFP exhibits a high restored capacity (136.5 mAh g(-1) at 1 C) and excellent stability (95.32 % capacity retention after 300 cycles at 5 C). This novel method does not require an additional Li source, consumes low electrical energy (31.9 kWh t(-1)) and has a high current efficiency (>98 %), and it yields economic and environmental benefits that will contribute to the sustainable development of the LFP industry.",N/A,.5 mAh g(-1),"1 C, 5 C","1 V, 1.2 V",300
111,doc_111,"Olivine LiFePO(4 )structures with long cycle life, low cost, and environment friendly characteristics have widely been used as cathode effective constituents for lithium-ion batteries (LIBs) in China. However, their low electronic conductivity limits their wide applications in high-range electric vehicles. Here, Nb5+ is doped at the Fe site of LiFePO(4 )on the basis of first-principles calculation, and Nb5+ is doped into the crystal lattice of LiFePO4 to improve the electronic conductivity. The crystal cell parameter of the LFNbPO-0.75 sample (0.75% Nb2O5-doped LiFePO4) is smaller than that of the bare LiFePO(4 )sample, the micromorphology of LFNbPO-0.75 sample becomes fine and uniform in the process of Nb5+ doping, and the Nb(5+ )doped into LiFePO4 expands the crystal plane spacing, which is conducive to Li+ diffusion. Amongst all the doped samples, the Li+ diffusion coefficient of LFNbPO-0.75 is the largest, and the redox peak of LFNbPO-0.75 is more symmetrical, sharper and narrower, indicating that the proper amount of Nb5+-modified LiFePO4 can improve the charge and discharge specific capacity with better reversibility and capacity retention. The discharge capacity in LFNbPO-0.75 for LIBs is 169.87 mAh.g(-1) in the first cycle at 1.0 C, which is approximately the same as the theoretical capacity of 169 mAh.g(-1), and the corresponding capacity retention rate is 99.03% after 100 cycles. These results promote the wide applications of LiFePO(4 )batteries in high-range electric vehicles.",LiFePO4,169 mAh.g(-1),1.0 C,N/A,"First cycle, N/A for subsequent cycles"
112,doc_112,"All solid-state rechargeable lithium metal batteries (SS-LMBs) are gaining more and more importance because of their higher safety and higher energy densities in comparison to their liquid-based counterparts. In spite of this potential, their low discharge capacities and poor rate performances limit them to be used as state-of-the-art SS-LMBs. This arise due to the low intrinsic ionic and electronic transport pathways within the solid components in the cathode during the fast charge/discharge processes. Therefore, it is necessary to have a cathode with good electron conducting channels to increase the active material utilization without blocking the movement of lithium ions. Since SS-LMBs require a different morphology and composition of the cathode, we selected LiFePO4 (LFP) as a prototype and, we have systematically studied the influence of the cathode composition by varying the contents of active material LFP, conductive additives (super C65 conductive carbon black and conductive graphite), ion conducting components (PEO and LiTFSI) in order to elucidate the best ion as well as electron conduction morphology in the cathode. In addition, a comparative study on different cathode slurry preparation methods was made, wherein ball milling was found to reduce the particle size and increase the homogeneity of LFP which further aids fast Li ion transport throughout the electrode. The SEM analysis of the resulting calendered electrode shows the formation of non-porous and crack-free structures with the presence of conductive graphite throughout the electrode. As a result, the optimum LFP cathode composition with solid polymer nanocomposite electrolyte (SPNE) delivered higher initial discharge capacities of 114 mAh g(-1) at 0.2C rate at 30 degrees C and 141 mAh g(-1) at 1C rate at 70 degrees C. When the current rate was increased to 2C, the electrode still delivered high discharge capacity of 82 mAh g(-1) even after 500 cycle, which indicates that the optimum cathode formulation is one of the important parameters in building high rate and long cycle performing SS-LMBs.",LFP,"114 mAh g(-1), 141 mAh g(-1)","0.2C, 1C",N/A,500
113,doc_113,"The LiFePO4 material continue to suffer from poor rate performance. Nanosized LFP can improve rate performance; however, nanofabrication typically requires expensive organic matter and high-pressure-resistant equipment. The current widely used solid-phase sintering methods employ FePO4 as the precursor, but it is difficult to suppress grain growth. Here, we propose a W-Ti codoping strategy to suppress grain growth during sintering, thereby improving rate performance of Li-ion batteries. W and Ti doping shrinks grains during the sintering process and make the Li-O bond more ionized. Li0.36WO3 accumulates at grain boundaries, hindering grain boundary diffusion and inhibiting grain growth during sintering. The resulting material exhibits refined grains and suppressed polarization growth, resulting in improved rate performance while maintaining a specific capacity of 117 mAh g- 1 at a rate of 10 C. After 1000 cycles at a rate of 1 C, 91.0 % of the initial capacity was retained. In summary, this research provides a method for large-scale production of LFP with excellent rate performance.",LFP,117 mAh g-1,10 C,N/A,1000
114,doc_114,"Lithium iron phosphate (LiFePO4) batteries are currently becoming the primary power system for electric vehicles. However, after the life period, the heavy amounts of electric cars would give rise to a great number of scrapped LiFePO4 batteries, which inevitably causes serious environmental pollution and resources waste problems. Therefore, it is much imperative and urgent to develop the green technology for regenerating and recycling these scrapped LiFePO4 batteries. Herein, we reported an efficient and straightforward solid-phase strategy to achieve the direct regeneration of scrapped LiFePO4 cathode materials. The decommissioned LiFePO4 was successfully regenerated by adding lithium carbonate and melamine under the heat treatment condition, and the battery performance was repaired. The electrochemical performance of regenerated LiFePO4 is even higher than that of the unused LiFePO4 at 0.05 C. Moreover, the regenerated LiFePO4 also exhibits excellent capacity preservation rate of 99.03 % after 200 cycles and outstanding rate capability at 5 C with a discharge capacity of 116 mAh/g. The systematical study demonstrates that the nitrogen-doped carbon coatings play vital role in improving the properties of regenerated LiFePO4 cathode materials. This work provides a potential approach to resolve the scrapped LiFePO4 cathode materials to meet the coming retired tide of lithium ion batteries.",LiFePO4,116 mAh/g,"0.05 C, 5 C",N/A,200
115,doc_115,"Since LiFePO4 batteries play a major role in the transition to safe, more affordable and sustainable energy production, numerous strategies have been applied to modify LFP cathode, with the aim of improving its electrochemistry. In this contribution, a highly vanadium-doped LiFe0.9V0.1PO4/C composite (LFP/C-10V) is synthesized using the glycine combustion method and characterized by x-ray diffraction (XRD), X-ray photoelectron spectroscopy (XPS), Thermogravimetry Differential Thermal Analysis (TGDTA) and Cyclic Voltammetry (CV). It is shown that 10wt.% of vanadium can substitute Fe positions, thus decreasing unit cell volume, which is followed by generation of Li3V2PO4 traces, as detected by CV. High vanadium doping does not change the carbon content in the composite (approximate to 13 wt%) but improves its electronic conductivity and electrochemical performance in both aqueous and organic electrolytes. The reversibility and current response are increasing following the trend: LFP/C, LFP/C -3mol%V, LFP/C - 5 mol % and LFP/C-10 mol %. The best specific capacity is obtained for the most highly doped olivine, which exhibits a reversible process at 1 mV s(-1) in an aqueous electrolyte, thus showing a peak-to-peak distance of 56 mV. The high capacity of LFPC-10V is measured in both LiNO3 and NaNO3 electrolytes amounting to around 100 mAh g(-1) at 20 mV s(-1). Still, the material is only stable in LiNO3 electrolyte, making it more suitable for Li than Na-ion aqueous rechargeable batteries.",LFP,100 mAh g(-1),"20 mV s(-1), 1 mV s(-1)",N/A,N/A
116,doc_116,"This study aims to enhance the electrochemical properties of solid-state lithium -ion batteries by modifying the cathode material, LiFePO4 (LFP), via fluorene addition and in -situ polymerisation. The first modification process involves creating a shell structure (the film thickness of 10 nm) around each LFP particle and establishing a netlike structure to connect the particles before the in -situ polymerisation. Then, electrochemical in -situ polymerisation during battery cycling with a low current and obtaining the composite cathode of lithium iron phosphate (LFP) and polyfluorene. The results demonstrate that adding 20 wt.% fluorene significantly reduces the transfer resistance and enhances the rate performance with the capacity retention of 95.2 % (from 0.1C to 2C and return to 0.2C) of the solid-state batteries. Additionally, the modified LFP cathode demonstrates excellent long-term cycling performance and exhibits capacity (167.2 mAh/g in 0.2 C) close to the theoretical limit, and Coulombic efficiency remains at 99.2 %.",LFP (Lithium Iron Phosphate),N/A,"0.1C, 2C, 0.2C",N/A,Long-term cycling performance
117,doc_117,"Binders play a critical role in rechargeable lithium-ion batteries (LIBs) by holding granular electrode materials, conductive carbons, and current collectors firmly together to form and maintain a continuous electron conduction phase with sufficient mechanical strength. In the commercial LIBs, the dominant binder is polyvinylidene fluoride for the cathode (LiCoO2, LiFePO4, LiNi(x)Cot(y)Mn(z)O(2), etc.) and carboxyl methylcellulose/styrene-butadiene rubber for the anode (graphite and Li4Ti5O12). However, these polymer binders have several drawbacks, particularly, a lack of electronic and lithium-ion conductivities. Here, a novel organic/inorganic hybrid conductive binder (LAP-rGO) for both the anode and cathode of LIBs is reported. The binder consists of 2D reduced graphene oxide sheets with anchored long alkane chains. Electrodes prepared using this binder exhibit sufficient high bond strength, fast electrolyte diffusion, high rate charge/discharge performance, and excellent cycling stability. Around 130 mAh g(-1) capacity enhancement at 5C is demonstrated for LiFePO4 and Li4Ti5O12 electrodes owing to the combined improvement in electron and lithium ion transportation. LAP-rGO bond graphite anode shows specific capacity beyond its theoretical value. Electrode slurries prepared using this new binder have superior processing and coating properties that can be prepared under a high humidity and dried using less energy.",N/A,130 mAh g(-1),5C,N/A,N/A
118,doc_118,"Because of high energy density and Co-free, spinel LiNi0.5Mn1.5O4 materials are considered as potential replacement for availably commercial cathodes like LiNixMnyCozO2 (x + y + z = 1) and LiFePO4. However, the corrosion and interfacial breakdown of electrolyte at high voltage severely limit the extensive application of LiNi0.5Mn1.5O4. In this paper, LiNbO3 was used as cladding for LiNi0.5Mn1.5O4 cathode material by convenient and feasible wet-chemical technique. The introduction of Nb5+ into spinel structure usually replaces Mn ions at octahedral site, thus increasing the content of Mn3+. Improve the electronic transition channel and electronic transition carrier of LiNi0.5Mn1.5O4 materials. Therefore, while LiNbO3 cladding layer protects materials from HF attack, the subsurface-rich Mn3+ is considered to boost high-rate performance. When the mass ratio of LiNbO3 coating is 3%, the coating-modified LiNi0.5Mn1.5O4 material exhibits the best property. The specific discharge capacity was 129.2 mAhg(-1) with 93.5% capacity retention rate after 100 cycles at 1 C, the specific discharge capacity reached 116.0 mAhg(-1) at 5 C. Compared with uncoated LiNi0.5Mn1.5O4 material, it shows outstanding electrochemical properties.",LiNi0.5Mn1.5O4,"129.2 mAhg(-1), 116.0 mAhg(-1)","1 C, 5 C",N/A,100
119,doc_119,"To meet the growing demands in both energy and power densities of lithium ion batteries, electrode structures must be capable of facile electron and ion transport while minimizing the content of electrochemically inactive components. Herein, binder-free LiFePO4 (LFP) cathodes are fabricated with a multidimensional conductive architecture that allows for fast-charging capability, reaching a specific capacity of 94 mAh g(-1) at 4 C. Such multidimensional networks consist of active material particles wrapped by 1D single-walled carbon nanotubes (CNTs) and bound together using 2D MXene (Ti3C2Tx) nanosheets. The CNTs form a porous coating layer and improve local electron transport across the LFP surface, while the Ti3C2Tx nanosheets provide simultaneously high electrode integrity and conductive pathways through the bulk of the electrode. This work highlights the ability of multidimensional conductive fillers to realize simultaneously superior electrochemical and mechanical properties, providing useful insights into future fast-charging electrode designs for scalable electrochemical systems.",LiFePO4,94 mAh g(-1),4 C,N/A,N/A
