Repository: PoulamiSadhukhan5/RAG-for-battery

# Retrieval augmented generation for building datasets from battery literature abstracts
Contains the notebook `Battery_RAG.ipynb` used for creating datasets.\
The test sets are `test_metal_hydride_250_gemma2_9B.xlsx` and `test_metal_hydride_250_llama3_8B.xlsx`.\
Final dataset is `final_extracted_1611.xlsx`
A subset of the generated dataset using this framework showing hydrogen storage properties of various alloys and compounds
extracted from the paper’s abstracts.

## RAG
Open `Battery_RAG.ipynb` in Google Colab.
<a target="_blank" href="https://github.com/PoulamiSadhukhan5/RAG-for-battery/blob/main/Battery_RAG.ipynb">
</a>\
Connect to T4 GPU.\

File: RAG_LiFePO4.csv (part 4 of 22)
,abstract_id,abstract,Cathode,Capacity,C-rate,Voltage,Cycle number
149,doc_149,"All-solid-state lithium batteries (ASSLBs) face critical challenges of low cathode loading and poor rate performances, which handicaps their energy/power densities. The widely-accepted aim of high ionic conductivity and low interfacial resistance seems insufficient to overcome these challenges. Here, it is revealed that an efficient ion percolating network in the cathode exerts a more critical influence on the electrochemical performance of ASSLBs. By constructing vertical alignment of Li0.35La0.55TiO3 nanowires (LLTO NWs) in solid-state cathode through magnetic manipulation, the ionic conductivity of the cathode increases twice compared with the cathode consisted of randomly distributed LLTO NWs. The all-solid-state LiFePO4/Li cells using poly(ethylene oxide) as the electrolyte is able to deliver high capacities of 151 mAh g-1 (2 C) and 100 mAh g-1 (5 C) at 60 degrees C, and a room-temperature capacity of 108 mAh g-1 can be achieved at a charging rate of 2 C. Furthermore, the cell can reach a high areal capacity of 3 mAh cm-2 even with a practical LFP loading of 20 mg cm-2. The universality of this strategy is also presented showing the demonstration in LiNi0.8Co0.1Mn0.1O2 cathodes. This work offers new pathways for designing ASSLBs with improved energy/power densities. A magnetic-field-induced alignment strategy is explored to effectively control the orientation of Li0.35La0.55TiO3 nanowires (LLTO NWs) in solid-state composite cathodes. Simulation calculations combined with experiments reveal the merits of vertically aligned LLTO NWs in the composite cathode alleviating the ion concentration gradient and enhancing the active material utilization which is promising for achieving high-performance ASSLBs. image",LiFePO4,"151 mAh g-1, 108 mAh g-1, 100 mAh g-1","2 C, 5 C",N/A,N/A
150,doc_150,"LiFePO4 is one of the industrial, scalable cathode materials in lithium-ion battery production, due to its cost-effectiveness and environmental friendliness. However, the electrochemical performance of LiFePO4 in high current rate operation is still limited, due to its poor ionic- and electron-conductive properties. In this study, a zeolitic imidazolate framework (ZIF-8) and multiwalled carbon nanotubes (MWCNT) modified LiFePO4/C (LFP) composite cathode materials were developed and investigated in detail. The ZIF-8 and MWCNT can be used as ionic- and electron-conductive materials, respectively. The surface modification of LFP by ZIF-8 and MWCNT was carried out through in situ wet chemical and mechanical alloy coating. The as-synthesized materials were scrutinized via various characterization methods, such as XRD, SEM, EDX, etc., to determine the material microstructure, morphology, phase, chemical composition, etc. The uniform and stable spherical morphology of LFP composites was obtained when the ZIF-8 coating was processed by the agitator [A], instead of the magnetic stirrer [MS], condition. It was found that the (optimum of) 2 wt.% ZIF-8@LFP [A]/MWCNT composite cathode material exhibited outstanding improvement in high-rate performance; it maintained the discharge capacities of 125 mAh g(-1) at 1C, 110 mAh g(-1) at 3C, 103 mAh g(-1) at 5C, and 91 mAh g(-1) at 10C. Better cycling stability with capacity retention of 75.82% at 1C for 100 cycles, as compared to other electrodes prepared in this study, was also revealed. These excellent results were mainly obtained because of the improvement of lithium-ion transport properties, less polarization effect, and interfacial impedance of the LFP composite cathode materials derived from the synergistic effect of both ZIF-8 and MWCNT coating materials.",LFP [A]/MWCNT composite,"125 mAh g(-1), 110 mAh g(-1), 103 mAh g(-1), 91 mAh g(-1)","1C, 3C, 5C, 10C",N/A,100
151,doc_151,"Selecting the appropriate polymer structure for use as both a solid electrolyte and catholyte is essential for enhancing the electrochemical performance of all-solid-state lithium metal batteries. In this study, we are pioneering the customization of solid electrolyte and catholyte synthesis based on novel polyrotaxane (PRX)-containing polymer networks by altering the length of the polyether crosslinkers to tune the properties to meet specific needs of different components. On one hand, the modified PRX polymer networks based on the shorter crosslinker show good mechanical strength, high ionic conductivity (7.25 x 10-4 S cm- 1) and high lithium ions transference number (0.54) at 60 degrees C, allowing their use as solid polymer electrolyte (SPE) self-supporting membranes. On the other hand, all-solid-state lithium-ion batteries with this SPE demonstrate a much higher initial capacity (above 160 mAh/g using LiFePO4 as active material at the cathode and lithium metal as anode), and better cycling performance when paired with longer cross-linked PRX as catholytes than the other noncustomized combinations all solid lithium-ion batteries. Moreover, the cycling performance of the full cell can be further improved by incorporating different lithium salts in the electrolyte (LiTFSI) and cathode (LiClO4). This work highlights that the customized design of solid electrolytes and catholytes based on polymer networks is an efficient strategy to obtain high-performance all-solid-state lithium metal batteries.",LiFePO4,160 mAh/g,,,
152,doc_152,"One-dimensional lithium-ion transport channels in lithium iron phosphate (LFP) used as a cathode in lithium-ion batteries (LIBs) result in low electrical conductivity and reduced electrochemical performance. To overcome this limitation, three-dimensional plasma-treated reduced graphene oxide (rGO) was synthesized in this study and used as an additive for LFP in LIB cathodes. Graphene oxide was synthesized using Hummers' method, followed by mixing with LFP, lyophilization, and plasma treatment to obtain LFP@rGO. The plasma treatment achieved the highest degree of reduction and porosity in rGO, creating ion transfer channels. The structure of LFP@rGO was verified through scanning electron microscopy (SEM) analysis, which demonstrated that incorporating 10.0 wt% of rGO into LFP resulted in successful coverage by the rGO layer, forming LFP@rGO-10. In half-cell tests, LFP@rGO-10 exhibited a specific capacity of 142.7 mAh g-1 at the 1.0 C-rate, which is higher than that of LFP. The full-cell exhibited 86.8% capacity retention after 200 cycles, demonstrating the effectiveness of rGO in enhancing the performance of LFP as an LIB cathode material. The outstanding efficiency and performance of the LFP@rGO-10//graphite cell highlight the promising potential of rGO-modified LFP as a cathode material for high-performance LIBs, providing both increased capacity and stability.",LFP@rGO,142.7 mAh g-1,1.0,N/A,200
153,doc_153,"A LiFePO4 battery is the best device for energy storage. Batteries are currently being developed for higher capacity using novel materials. Carbon is one material that can be used to improve the properties of LiFePO4 batteries. The chitin produced from shrimp shell is a viable material that can be transformed into organic carbon. The chitin is revealed to be an element of 36.6 wt% carbon (C). Carbon is formed of small crystallites comprising electrode composite with a uniform carbon coating that can improve the electrochemical activation for LiFePO4/C composites. When the electrochemical reaction was operated at 1.2 V, the flow rate was increased 80%. The average charge-discharge capacities were 100 and-100 mAh/g, respectively, while the average energy density over a period of 20 cycles was 336 Wh/kg (maximum-350 Wh/kg). Therefore, organic carbon can be used to remarkably improve the properties of LiFePO4 batteries with low-cost materials.",LiFePO4,"100 mAh/g, -100 mAh/g",N/A,1.2 V,20
154,doc_154,"Because the waste battery materials in the industry usually come from a rough shredding process, the most available waste battery materials consist of both cathode and anode materials. However, the separate recycling of waste cathode and anode materials requires a significant investment of time and manpower. Investigation on the rational disposal of mixed cathode/anode materials is in great need for the large-scale recycling of spent lithium-ion batteries. Taking the mixed materials of waste LiFePO4 cathode and graphite anode as the research object, this article puts forward a simple solid-state method to effectively solve the problems in waste LiFePO4 materials such as structural defects, lithium site loss, and poor conductivity. By optimizing the concentration of the reducing agent and lithium supplement agent, the optimal regeneration condition for material is obtained. Ultimately, the obtained LiFePO4 material achieves efficient electrochemical performances. The first-round capacity reaches 132 mAh g(-1), accounting 84.6% of the new material (0.05 C). After 100 cycles in 1 C, the capacity remains at 99%, exhibiting good cycling stability. The total cost of the regenerated LiFePO4 material has been calculated to be only 41.2% of the new material cost. This work provides new ideas for the regeneration of waste LiFePO4 material by large-scale industrialization.",LiFePO4,132 mAh g(-1),0.05 C,N/A,100
155,doc_155,"Lithium-ion batteries play a crucial role in powering electric vehicles and portable electronics, making them indispensable in modern technology and driving a significant increase in global lithium demand. With more and more batteries reaching their end of life and the challenges of lithium extraction, including rising prices, geopolitical constraints, and environmental concerns, the efficient recovery of lithium from spent battery cells is crucial for sustainable battery recycling. While state-of-the-art battery recycling focuses mainly on pyro- and hydrometallurgical methods, electrochemical recycling methods can be an environmentally friendly, energyefficient, and cost-effective alternative. This study optimizes an energy-efficient electrochemical method for selective LiCl extraction from leaching solutions derived from cathode materials of a typical battery cell format (lithium cobalt oxide (LCO)). This places our electrochemical separation within the hydrometallurgical processing of spent battery materials (black mass) and prior to subsequent lithium refining steps. Applying carboncoated lithium iron phosphate (LFP) electrodes for selective lithium recovery yielded an average uptake capacity of 11.4 mgLi gLFP/C -1 over 300 cycles, maintaining a significant discharge capacity (30 mAh g-1) after 500 cycles.",Lithium cobalt oxide (LCO),N/A,N/A,N/A,500
156,doc_156,"The exponential growth of electric vehicles (EVs) will lead to the large-scale retirement of lithium iron phosphate (LFP) batteries in the future. This work proposes an environmentally friendly solid -phase strategy for regenerating waste LFP cathode materials. The regeneration mechanism is also investigated through characterizations. The method involves lithium supplementation, crystal structure repair and Cu doping. Glucose is used as a reducing agent to reduce a large amount of Fe 3 + in waste LFP to Fe 2 + , while the addition of Li + is used to fill the lithium vacancy in waste LFP. Notably, Cu doping increases the vibrational density and conductivity of the regenerated material and expands the ion diffusion channel, which significantly enhances the electrochemical performance of the regenerated LFP cathode. Moreover, the specific capacity of regenerated LFP (Cu@R-LFP) at 0.05C is 160.15 mAh/g, about 97.65 % of that of new LFP (N-LFP). The capacity retention rate of Cu@R-LFP can be as high as 81.19 % even after 1,000 cycles at 1C rate. The method proposed in this study provides a simple and scalable strategy for recycling waste LFP cathode materials.",LFP (Lithium Iron Phosphate),"160.15 mAh/g, 5 mAh/g","1C rate, 0.05C",N/A,"1,000"
157,doc_157,"Practical applications of silicon-based anodes in lithium ion batteries have attracted unprecedented attentions due to the merits of extraordinary energy density, high safety and low cost. Nevertheless, the inevitable huge volume change upon lithiation and delithiation brings about silicon electrode integrity damage and fast capacity fading, hampering the large-scale application. Herein, a novel one-dimensional tubular silicon-nitrogen doped carbon composite (Si@NC) with a core-shell structure has been fabricated using silicon magnesium alloy and polydopamine as a template and precursor. The as-obtained composite exhibits remarkable specific capacity and ultrafast redox kinetics, an outstanding cycling stability with fine capacity of 583.6 mAh g(-1) at 0.5 A g(-1) over 200 cycles is delivered. Moreover, a full cell matched with LiFePO4 cathode has demonstrated a reversible capacity of 148.8 mAh g(-1) with high Coulombic efficiency as well as an excellent energy density of 396 Wh kg(-1). The nanotube structure engineering and silicon confined in nitrogen doped carbon effectively alleviate the volume expansion and endow the composite with superior stability. The robust strategy developed here gives a new insight into designing silicon anodes for enhanced lithium storage properties.",LiFePO4,148.8 mAh g(-1),N/A,N/A,200
158,doc_158,"Renowned for its remarkable electrochemical performance, temperature stability, safety attributes, and long-lasting durability, the LiFePO4 battery has gained prominence in diverse applications, particularly within the electric vehicle sector. Despite not holding the top market position, approximately 69 % of global batteries comprise LiFePO4, raising concerns about a potential increase in discarded batteries. Present research predominantly concentrates on extracting valuable materials such as Co, Li, Ni, and Mn, frequently sidelining spent LiFePO4 batteries due to their perceived limited recoverable content compared to NMC and LCO batteries. However, LiFePO4 batteries removed from electric vehicles retain approximately 80 % of their initial capacity, with the cathode material sustaining a robust crystal structure. Here, direct recycling techniques employing a green reducing agent like ascorbic acid have shown promise in rectifying lithium vacancies and anti-sites in spent LiFePO4 through high power ultrasonic reactions. This work delves into exploring the influence of different lithium sources and Li (+) concentrations on the structure and electrochemical performance of regenerated LiFePO4. The direct regeneration of LiFePO4 showcases a favorable crystal structure that maintains stable phase transitions during charge and discharge processes. RLFP-0.2 M exhibits discharge specific capacity of 154.71 mAh center dot g(-1). It indicates RLFP-0.2 M maintains a discharge specific capacity of 132.89 mAh center dot g(-1) after 200 cycles at 1C current, retaining a remarkable capacity retention rate of 93.56 %. This study demonstrates that high-power ultrasonication is a universally applicable, low-energy, highly efficient, operationally simple, and environmentally friendly method for direct recycling of spent LiFePO4 batteries. Our research not only investigates the influence of various lithium sources and Li (+) concentration but also optimizes the recycling process for spent LiFePO4 batteries. Additionally, it provides an experimental foundation and reference for the recycling of other power batteries, contributing to achieving green direct recycling of various power batteries.",N/A,"154.71 mAh/g, 132.89 mAh/g",1C,N/A,200
159,doc_159,"Three-dimensional architecture lithium -iron phosphate (LiFePO4)/carbon nanotubes (CNTs) nanocomposites with outstanding high-rate performances are synthesized by using a combination of in situ microwave plasma chemical vapor deposition (MPCVD) and co-precipitation methods. A stainless-steel mesh is adopted as the green catalyst for the in situ controllable growth of CNTs. Highly conductive and uniformly dispersed CNTs weave an effective three-dimensional (3D) conductive network, each isolate active LiFePO4 nanoparticle is fully wrapped and connected by the CNTs. The optimized electrode of LiFePO4/CNTs nanocomposites deliverer a high initial discharge capacity of 168.7 mAh g(-1) at 0.1 C. Amazingly, the discharge capacities can reach 126.1, 111.2, 99.5 and 71.3 mAh g(-1) even at high rates of 10 C, 20 C, 30 C and 50 C. The LiFePO4/CNTs nanocomposite displayd an excellent electrochemical performance, such as ultrahigh cyclic stability, extraordinary rate capability and smaller capacity fading at high current densities, which can be ascribed to the synergistic effects of the highly 3D CNTs conductive network and the shorter lithium ion diffusion path in the LiFePO4 nanoparticles. The electrochemical kinetics demonstrate that the insertion process was the rate-determining step at low current densities, while the transports of charges from their reservoirs towards the active particles became prevailing at high current densities. The brilliant high-rate performance of LiFePO4/CNTs nanocomposites can be ascribe that the open and highly conductive network established by CNTs allows a much more efficient ionic and electronic conduction.",LiFePO4/CNTs,"168.7 mAh g(-1), 126.1, 111.2, 99.5, 71.3 mAh g(-1)","0.1 C, 10 C, 20 C, 30 C, 50 C",N/A,N/A
160,doc_160,"Lithium iron phosphate (LiFePO4, LFP) batteries are widely used due to the rapid development of electric vehicles, but their limited lifespan has created an increasing need for efficient recycling methods. This study proposes an ionothermal regeneration (Iono-Reg) strategy utilizing [BMIM][BF4] ionic liquid as a medium, reducing the external energy requirements of conventional regeneration methods. In this ionic-rich environment, L-ascorbic acid serves as a reducing agent to restore antisite defects in spent LFP, generating lithium vacancies that are subsequently replenished by lithium ions from LiBr. The solvation properties of [BMIM][BF4] stabilize intermediate products and facilitate the formation of a homogeneous crystalline structure, yielding regenerated LFP with an initial discharge capacity of 157.6 mAh & sdot;g-1 at 0.1 C and a capacity retention of 92.1 % over 300 cycles at 1 C. Notably, [BMIM][BF4] demonstrates excellent recyclability, maintaining its efficacy over multiple cycles without degradation. Techno-economic analysis confirms the environmental sustainability, energy efficiency, and cost-effectiveness of the Iono-Reg method, highlighting its competitiveness and feasibility in recycling spent LFP batteries.","Lithium iron phosphate (LiFePO4, LFP)",157.6 mAh,0.1 C and 1 C,N/A,300 cycles
161,doc_161,"The design and optimization of electrolyte/electrode interface significantly affects the performance of solid-state batteries. Here, we propose hierarchical composite solid electrolytes (H-CSEs) for synergistically stabilizing lithium anode and constructing cathode continuous ion conducting networks. Interestingly, the H-CSEs could not only build a stable multiphase solid electrolyte interface, but also regulate the internal electric field of solid battery. XPS revealed that the additives including fluoroethylene carbonate (FEC), dipheny (2,4,6-trimethylbenzoyl) phosphorus oxide (TPO) and SnF2 were involved in the formation of solid electrolyte interface (SEI) rich in LiF, Li3PO4 and LixSn. x S n . While the FEC and SnF2 were participated in the formation of cathode electrolyte interphase (CEI) rich in LiF and Sn. In addition, the finite element simulations confirmed that the H-CSEs could reduce local electric field, regulate ion transport flux, and promote the preferential deposition of Li+ on the anode plane. These results synergistically enhanced the reaction kinetics. As expected, the Li/H-CSEs/LiFePO4 battery showed a specific capacity of 102 mAh g(-1) at 1.0C after 300 cycles. The capacity of Li/H-CSEs/S cell was 850 mAh g(-1) at 0.2C after 60 cycles.",N/A,850 mAh g(-1),0.2C,N/A,60
162,doc_162,"For realizing the goals of carbon peak and carbon neutrality, lithium-ion batteries (LIB) with LiFePO4 as the cathode material have been widely applied. However, this has also led to a large number of spent lithium-ion batteries, and the safe disposal of spent lithium-ion batteries is an urgent issue. Currently, the main reason for the capacity decay of LiFePO4 materials is the Li deficiency and the formation of the Fe3 + phase. In order to address this issue, we performed high-temperature calcination of the discarded lithium iron phosphate cathode material in a carbon dioxide environment to reduce or partially remove the carbon coating on its surface. Subsequently, mechanical grinding was conducted to ensure thorough mixing of the lithium source with the discarded lithium iron phosphate. The reaction between CO2 and the carbon coating produced a reducing atmosphere, reducing Fe3 + to Fe2 + and thereby reducing the content of Fe3 + . The Fe3 + content in the repaired LiFePO4 material is reduced. The crystal structure of spent LiFePO4 cathode materials was repaired more completely compare with the traditional pretreatment method, and the repaired LiFePO4 material shows good electrochemical performance and cycling stability. Under 0.1 C conditions, the initial capacity can reach 149.1 mAh/g. It can be reintroduced for commercial use. (c) 2025 Published by Elsevier B.V. on behalf of Chinese Chemical Society and Institute of Materia Medica, Chinese Academy of Medical Sciences.",LiFePO4,149.1 mAh/g,0.1 C,N/A,N/A
163,doc_163,"Rational design and construction of cathode materials with high ion transport coefficient and high electrical conductivity is of great importance for improving the reaction kinetics of Li-ion batteries (LIBs). Herein, we develop the three-dimensional (3D) LiFePO4@reduced graphene oxide/carbon nanofibers (LiFePO4@rGO/ CNFs) to serve as flexible cathodes for LIBs. Through the electrospinning technique combined with the subsequent pyrolysis, the composite nanofiber precursors have been successfully converted into flexible electrodes. As demonstrated, the as-prepared electrodes present uniform nanofibers, in which the rGO sheets are evenly attached to CNFs, and LiFePO4 nanoparticles are homogeneously distributed in CNFs. Benefited by the structural advantages and the improving conductivity, the optimum LiFePO4@rGO/CNFs cathode exhibits a high initial capacity of 167 mAh g(-1) at 0.5 C, and maintains a reversible capacity of 150 mAh g(-1) after 200 cycles at 1 C. Galvanostatic intermittent titration technique (GITT) shows that LiFePO4@rGO/CNFs has a high ion diffusion rate (8.82 x 10(-12) cm(2) s(-1)), further suggesting that such 3D structures are appropriate as cathode materials for LIBs. These findings demonstrate that the 3D continuously conductive network of LiFePO4 composites is a promising cathode material for LIBs.",LiFePO4@rGO/CNFs,167 mAh g(-1),"0.5, 1 C",N/A,200
164,doc_164,"The superstructure composed of various functional building units is promising nanostructure for lithium-ion batteries (LIBs) anodes with extreme volume change and structure instability, such as silicon-based materials. Here, a top-down route to fabricate Si/SiO2@graphene superstructure is demonstrated through reducing silicalite-1 with magnesium reduction and depositing carbon layers. The successful formation of superstructure lies on the strong 3D network formed by the bridged-SiO2 matrix coated around silicon nanoparticles. Furthermore, the mesoporous Si/SiO2 with amorphous bridged SiO2 facilitates the deposition of graphene layers, resulting in excellent structural stability and high ion/electron transport rate. The optimized Si/SiO2@graphene superstructure anode delivers an outstanding cycling life for approximate to 1180 mAh g(-1) at 2 A g(-1) over 500 cycles, excellent rate capability for approximate to 908 mAh g(-1) at 12 A g(-1), great areal capacity for approximate to 7 mAh cm(-2) at 0.5 mA cm(-2), and extraordinary mechanical stability. A full cell test using LiFePO4 as the cathode manifests a high capacity of 134 mAh g(-1) after 290 loops. More notably, a series of technologies disclose that the Si/SiO2@graphene superstructure electrode can effectively maintain the film between electrode and electrolyte in LIBs. This design of Si/SiO2@graphene superstructure elucidates a promising potential for commercial application in high-performance LIBs.",LiFePO4,134 mAh g(-1),2 A g(-1),N/A,290
165,doc_165,"Covalent organic frameworks (COFs) are an emerging class for solid-state electrolytes due to their ordered and customizable ion transport nanochannels. Although high ionic conductivity (sigma Li+) and Li+ transference number (tLi+) are achieved, the high-areal-capacity solid-state lithium metal battery (LMB) still encountered challenges, which is mainly determined by homogeneous Li+ flux through channels and interfaces. Herein, we design a COF coupling anionic skeletons with branched ion-conductive chains (COF-S) as tailored fast ion-transport channels to achieve high-areal-capacity solid-state LMB. Then the dispersed COF-S-based electrolyte is further obtained by incorporating ethoxylated trimethylolpropane triacrylate (ETPTA) and LiFSI (ETPTA-COF-S) via in situ light solidification. In this way, the abundant SO3- groups promote Li+ adsorption and facilitate axial transport via 1D channels, thus enabling high sigma Li+ of 1.29 mS cm-1 and tLi+ of 0.83. The branched chains can tailor ion channels to suppress large-size anions transport, disperse and uniform Li+ flux, thus leading to high average Coulombic efficiency (CE) up to 98.43 % for 100 cycles (similar to 800 h) at 0.5 mA cm-2 under the high areal capacity of 2 mAh cm-2. When paired with 2 mAh cm-2 LiFePO4 (LFP) cathode and thin Li anode of 20 mu m Li parallel to ETPTA-COF-S parallel to LFP exhibits superior cyclic stability for 80 cycles.",LiFePO4,N/A,0.5 mA cm-2,N/A,100
166,doc_166,"A priority area for low-cost LIBs is the commercial production of electrodes with a high cycle life and efficiency in an environmentally benign fashion and a cost-effective manner. We demonstrate the use of undoped/untreated, flexible, stand-alone, mesh-like carbon cloth (C-felt) as a potential alternative anode to commonly used graphite composite anodes (GRAs) in LIBs. The performances of commercial GRAs (9 m2/g) and C-felt (102 m2/g) were compared as anodes vs. LiFePO4 (14.5 m2/g) cathodes in the full battery. Half-cell test results determined appropriate mass ratios of 2:1 for GRAs (LiFePO4/GRA) and 1:1 for C-felt (LiFePO4/C-felt). At a 0.3 C discharge rate, the 1:1 ratio yielded a specific discharge capacity of 104 mAh/g, in contrast to 87 mAh/g for the 2:1 ratio for a full cell in the 100th cycle, corresponding to a retention of 82% for the 1:1 LiFePO4/C-felt full cell and 70% for the 2:1 LiFePO4/GRA full cell from their first specific discharge capacities. By varying the ratio of C-felt anode to LiFePO4 cathode in a full cell and expressing the specific capacity in the 100th cycle as a function of the fraction of C-felt present (at a fixed amount of LiFePO4), a maximum specific capacity was achieved at a fraction of C-felt equal to 0.542 or (1:1.18) LiFePO4/C-felt or 106 mAh/g. This corresponds closely to the experimentally determined value and supports (1:1) LiFePO4/C-felt full cell as an optimum ratio that can outperform the (2:1) LiFePO4/GRA full cell in our test conditions. Hence, we present C-felt anode as a potential cost-effective, lightweight anode material for low-cost LIBs.",LiFePO4,N/A,0.3,N/A,100
167,doc_167,"Lithium iron phosphate (LFP) cathodes are promising materials for energy storage device applications due to their thermal stability, chemical robustness, cost-effectiveness, and long lifespan. However, their low electronic and ionic conductivity, as well as challenges in achieving high packing density in thick electrodes, limit their practical implementation. In this study, a gradient porosity LFP electrode with a high areal capacity of 6.3 mAh cm-2 and an electrode density of 2.5 g cc-1 is proposed. In electrodes with gradient porosity, binder migration is mitigated, ensuring a uniform binder distribution that enhances Li-ion kinetics and adhesion strength between the electrode and aluminum current collector. Furthermore, by employing a particle with short charge carrier pathways in the bottom layer and a particle with a high tap density in the top layer, facile Li-ion and electron transfer and easier electrode processing can be achieved. The resulting gradient porosity electrode with a high areal capacity of 6.3 mAh cm-2 exhibits excellent cycle stability over 100 cycles in full-cell operation. These findings provide valuable insight into scalable strategies for high-energy-density, cost-effective LFP-based Li-ion batteries.",LFP,6.3 mAh cm-2,N/A,N/A,100
168,doc_168,"The reutilization of spent cathode materials plays a key role in the sustainable development of Li-ion battery technology. However, current recycling approaches generally based on hydro-/pyrometallurgy fail to cater to Co-free cathodes (e.g., LiFePO4, or LFP) owing to high consumption and secondary contamination. Here, a sustainable process is proposed for the revival of defective LFP cathodes through the synergy of defect-targeted healing and surface modification. Li deficiency and Fe oxidation of cathodes are precisely repaired by solution-based relithiation; meanwhile, 3D-interconnected porous carbon networks (3dC) are in-situ constructed with the intervention of salt template during annealing, which enhances the rate performance and electronic/ionic conductivity, by providing more convenient migration channels for Li ions and controlling carbon hybridization. Nitrogen is also doped via induction of urea to fabricate advanced nanohybrid rLFP@3dC-N. New cells using rLFP@3dC-N as cathode exhibit a reversible capacity of up to 169.74 and 141.79 mAh g(-1) at 0.1 and 1C, respectively, with an excellent retention rate of over 95.7% at 1C after 200 cycles. Impressively, a high capacity of 107.18 mAh g(-1) is retained at 5C. This novel concepts for Li replenishment and the construction of ion-transfer channels as well as conductive networks facilitate the regeneration of spent LFP and the optimization of its high-rate performance.",rLFP@3dC-N,up to 169.74 and 141.79 mAh g(-1),"0.1, 1, and 5C",N/A,200
169,doc_169,"Increasing electrode thickness can substantially enhance the specific energy of lithium-ion batteries; however, ionic transport, electronic conductivity, and ink rheology are current barriers to adoption. Here, a novel approach using a mixed xanthan gum and locust bean gum binder to construct ultra-thick electrodes is proposed to address above issues. After combining aqueous binder with single-walled carbon nanotubes (SWCNT), active material (LiNi0.8Co0.1Mn0.1O2) and subsequent vacuum freeze-drying, highly aligned, and low-tortuosity structures with a porosity of ca. 50% can be achieved with an average pore size of 10 mu m, whereby the gum binder-SWCNT-NMC811 forms vertical structures supported by tissue-like binder/SWCNT networks allowing for excellent electronic conducting phase percolation. As a result, ultra-thick electrodes with a mass loading of about 511 mg cm(-2) and 99.5 wt% active materials have been demonstrated with a remarkable areal capacity of 79.3 mAh cm(-2), which is the highest value reported so far. This represents a >25x improvement compared with conventional electrodes with an areal capacity of about 3 mAh cm(-2). This route also can be expanded to other electrode materials, such as LiFePO4 and Li4Ti5O12, and thus opens the possibility for low-cost and sustainable ultra-thick electrodes with increased specific energy for future lithium-ion batteries.",N/A,79.3 mAh cm(-2),N/A,N/A,N/A
170,doc_170,"Graphite, as the dominant anode for commercial lithium-ion batteries, features sluggish electrochemical kinetics and low potential close to lithium deposition, leading to poor rate capability and safety issues. Although titanium-based oxides have received considerable attention, each alternative demonstrates unsatisfactory trade-offs between capacity, operating potential, rate capability, and lifespan. Here, submicrometer-sized lithium yttrium titanate (LYTO) is synthesized through facile sol-gel and ion-exchange reactions. With an average operating potential of 0.3 V versus Li+/Li, the LYTO anode demonstrates a high specific capacity of 236 mAh g(-1) and durable cycling performance of 98% capacity retention after 3000 cycles. Impressively, without additional modification, a high-rate capability is achieved under a current density range from 0.5 C to 100 C (1 C = 200 mA g(-1)), e.g., delivering 112 and 87 mAh g(-1) at 60 C and 100 C, respectively. Comprehensive characterizations and computational simulations reveal reversible solid-solution reactions occurring in the LYTO framework with little lattice change and fast 2D Li+ mobility achieved due to a low diffusion energy barrier. After incorporation with a LiFePO4 cathode, the energy density of the as-fabricated full cell reaches 2.4 times that of Li4Ti5O12/LiFePO4 full cell. The double characteristics of LYTO provide a fresh identification for high-performance anodes.",,"236 mAh g(-1), 112 mAh g(-1) @ 60, 87 mAh g(-1) @ 100",0.5 C to 100 C (1 C = 200 mA g(-1)),0.3 V versus Li+/Li,3000
171,doc_171,"LiFe0.5Mn0.5-xYxPO4@C (x = 0, 0.005, 0.01, 0.02, and 0.03) cathode materials were synthesized by a carbothermal solid-state reaction method, and the microstructure and the surface morphology were investigated by XRD, XPS, TEM and SEM technologies. The results show that Y3+ ions are successfully doped into the olivine structure, leading to cell volume shrinkage and an amorphous carbon coating on the particle surface, while the size and dispersion of the particles are also improved. The electrochemical properties of the preferred LiFe0.5Mn0.49Y0.01PO4@C sample were measured by galvanostatic charge-discharge, CV, EIS and GITT methods. The results show that Y3+ doping can significantly decrease its potential polarization, promotes the reduction kinetics of Mn3+ ions and effectively enhances the Li+ diffusion coefficient at 4.1 V. It can provide a discharge specific capacity of 160 mAh g(-1) at 0.1 C with an initial coulombic efficiency of 90.1%, 122.93 mAh g(-1) at 1 C with a capacity retention of 87.74% after 300 cycles, and 44.89 mAh g(-1) at 10 C. (c) 2023 Elsevier B.V. All rights reserved.",LiFe0.5Mn0.5-xYxPO4@C,122.93 mAh g(-1),"1 C, 10 C (44.89 mAh g(-1) at 10 C)",N/A,300
172,doc_172,"Lithium iron phosphate (LiFePO4, LFP) batteries are extensively used in electric vehicles and energy storage due to their good cycling stability and safety. However, the finite service life of lithium-ion batteries leads to significant amounts of retired LFP batteries, urgently required to be recycled by environmentally friendly and effective methods. Here, a direct regeneration strategy using natural and low-cost L-threonine as a multifunctional reductant is proposed. The hydroxyl groups and amino groups in L-threonine act as electron donors and nitrogen sources, respectively. The reductive environment created by L-threonine not only aids in converting the degraded FePO4 phase back to a single LFP phase but also facilitates the elimination of detrimental Li-Fe anti-site defects; thus, reconstructing fast Li+ diffusion channels. Meanwhile, N atoms derived from amino groups are able to dope into carbon layers, generating more active sites and enhancing the conductive properties of LFP particles. The regenerated LFP shows great electrochemical performance with a discharge capacity of 147.9 mAh g(-1) at 1 C and a capacity retention of 86% after 500 cycles at 5 C. Further, this approach is also feasible for LFP black mass sourced from practical industrial dismantling lines, providing considerable prospects for the large-scale recycling of LFP batteries.",LFP,147.9 mAh g(-1),1 C,N/A,N/A
173,doc_173,"The surging number of waste lithium-ion batteries has brought great challenges to the recycling industry, and the efficient and low-cost extraction of valuable components in waste lithium-ion batteries is meaningful. In this study, a gas-solid oxidative deintercalation method is proposed to efficiently extract lithium from spent lithium iron phosphate (LFP) batteries. Specifically, chlorine was utilized to oxidize Fe(II) in the LFP to Fe(III), thereby resulting in the release of lithium ions from the LFP lattice. Sequentially, the deintercalation lithium ions react with in-situ chloride ions to form lithium chloride that is easily extracted by water leaching. The results show that the gas-solid oxidative deintercalation accompanies strong exotherm, which can occur rapidly at normal temperature. After oxidative deintercalation (25 degrees C for 20 min) - water leaching (30 degrees C for 30 min), the leaching efficiency of lithium was 98.57 %, while the leaching efficiencies of iron, phosphorus, and aluminium were less than 1.5 %. Meanwhile, the main component in the leaching residue is FePO4 with stable crystal structure, which can be used for the re-generation of LFP batteries. The regenerated LFP cathode material demonstrates a spherical morphology, with an initial discharge capacity of 153.34 mAh g- 1 at 0.1 C. Compared with the traditional lithium recycling process, this novel process presents remarkable advantages in production cost and efficiency. Overall, these findings provide a new insight for the recycling of waste lithium-ion batteries.",LFP,153.34 mAh g-1,0.1,N/A,N/A
174,doc_174,"Olivine-structured LiFePO4 is anticipated as a promising cathode material for lithium-ion batteries and lithium polymer batteries. In our research group, we synthesized homogeneous and fine particles of LiFePO4 and LiFe0.2Mn0.8PO4 using mechanical alloying (MA) to address the low electrical conductivity and lithium ion diffusion rate of LiFePO4. LiFe0.2Mn0.8PO4 exhibited similar structural characteristics to LiFePO4, yet it demonstrated superior electrochemical properties. It achieved a capacity of 159.4 mAh/g, an electrical conductivity of 4.9 x 10(-7) S/cm, excellent cycle and rate performance, and a lithium ion diffusion coefficient of 2.1 x 10(-14) cm(2) S-1. These findings highlight the effectiveness of mechanical alloying in enhancing the electrochemical performance of LiFePO4-based materials, paving the way for their application in advanced lithium-ion battery technologies.",N/A,159.4 mAh/g,N/A,N/A,N/A
175,doc_175,"In the development of lithium ion batteries (LIBs) with higher energy density and safety, solid-state lithium batteries (SSLBs) have attracted widespread attention. However, even in SSLBs, when metallic lithium is used as the anode, lithium dendrites can still form during the lithium-ion deintercalation process, leading to poor cycling performance of the battery. Herein, lithium-boride (Li-B) alloy with a layered three-dimensional skeleton structure was synthesized and investigated as anode for SSLBs. Due to the stability of the special three-dimensional skeleton structure, the deintercalation of lithium ions does not cause the collapse of the material structure. Thus, compared to the metallic lithium anode, the Li-B alloy exhibits higher discharge specific capacity and better cycling performance (when using the as-prepared lithium-rich manganese-based (Li1.2Ni0.2Mn0.6O2) as the cathode material, the initial discharge capacity of the SSLBs is 209 mAh g(-1), and when using LiFePO4 as the cathode material, the initial discharge capacity is 192 mAh g(-1), with a capacity retention rate of 82% after 50 cycles).",Li1.2Ni0.2Mn0.6O2,209 mAh g(-1),N/A,N/A,50
