Repository: PoulamiSadhukhan5/RAG-for-battery

# Retrieval augmented generation for building datasets from battery literature abstracts
Contains the notebook `Battery_RAG.ipynb` used for creating datasets.\
The test sets are `test_metal_hydride_250_gemma2_9B.xlsx` and `test_metal_hydride_250_llama3_8B.xlsx`.\
Final dataset is `final_extracted_1611.xlsx`
A subset of the generated dataset using this framework showing hydrogen storage properties of various alloys and compounds
extracted from the paper’s abstracts.

## RAG
Open `Battery_RAG.ipynb` in Google Colab.
<a target="_blank" href="https://github.com/PoulamiSadhukhan5/RAG-for-battery/blob/main/Battery_RAG.ipynb">
</a>\
Connect to T4 GPU.\

File: RAG_LiFePO4.csv (part 5 of 22)
,abstract_id,abstract,Cathode,Capacity,C-rate,Voltage,Cycle number
176,doc_176,"The diaphragm is a key component of the lithium-ion battery and largely determines its performance. Currently, commercial diaphragms suffer from poor thermal stability, low porosity, and low liquid absorption rate. In this study, we prepared a polyurethane/polyacrylonitrile (PU/PAN) lithium-ion battery diaphragm using a centrifugal spinning method with PU as the main substrate and PAN as the additive. The results showed that the PU/PAN nanofiber diaphragm prepared by centrifugal spinning had a 3D porous structure, and when using 18% PU:PAN = 7:3, the porosity of the fiber diaphragm was 83.9%, the liquid absorption rate was 493%, and the ionic conductivity was 1.79 mS/cm. The battery system had good electrochemical performance and thermal stability, with an electrochemical stability window of 5.2 V. The diaphragm did not shrink when heated at 160 ?. In a lithium-ion battery system with lithium iron phosphate (LiFePO4) as the cathode material, the capacity remained at 147.1 mAh/g after 50 cycles at a 0.2 C rate, with a capacity retention rate of 95.8%. This indicated excellent cycle stability and a multiplicative performance with good application potential.",LiFePO4,147.1 mAh/g,0.2,N/A,50
177,doc_177,"Lithium manganese iron phosphate (LiMn1-xFexPO4, LMFP) combines the advantages of LiFePO4 and LiMnPO4. However, low electronic conductivity and sluggish lithium ion diffusion of the LMFP cathode limits its commercial application. In this work, the LMFP microspheres were co-coated by silica and N-doped carbon for the improvement of electronic and ionic conductivity of LMFP. The hydrolysis of tetraethyl orthosilicate and the polymerization of dopamine can be mutually promoted in one reaction system to realize the simultaneous precipitation of Si and C species on the LMFP surfaces without the addition of acid-base catalysts or buffering agents. After high-temperature treatment in argon, the silica and N-doped carbon co-coated LMFP microspheres were obtained with improved cycling stability (84.4% of capacity retention for 300 cycles at 1 C) and enhanced rate performance (80.0 mAh g(-1) at 5 C). Therefore, this work shows a facile and common method for the composite coating of cathode materials.",LMFP,N/A,"1 C, 5 C",N/A,300
178,doc_178,"LiMn0.8Fe0.2PO4 (LMFP) is projected to replace LiFePO4 cathode due to high voltage (4.1 V), long-term cyclability (>90% capacity retention after >1000 cycles), and safety for Lithium-ion batteries. The poor electronic conductivity (similar to 10(-10) S cm(-1)) and Li-ion diffusion (10(-10)-10(-13 )cm(2 )s(-1)), make it practically inferior. To address these challenges, a high surface area carbon (HSAC) and LMFP composite is developed in varying compositions, investigating the impact of HSAC content on the electrochemical performance of the LMFP composite. It demonstrates significant improvements (similar to 2.43 times) in conductivity and Li-ion diffusion (similar to 1 order) than pristine LMFP, leading to the enhanced overall performance of the cathode material. An optimum 6 wt% HSAC composite delivers 140 mAh g(-1) discharge capacity at 0.05 C and 118 mAh g(-1) at 1 C with >99% average coulombic efficiency and 93.7% retention after 1000 cycles. This work presents a promising approach for optimizing LMFP-based cathodes for Li-ion full cells with graphite anode, which delivers 119 mAh g(-1) capacity at 0.1 C and 86 mAh g(-1) at 1 C rate (with respect to cathode active mass) with capacity retention of 65% and average coulombic efficiency of 99.5% over 200 cycles at 1 C rate.",N/A,"140 mAh g(-1), 118 mAh g(-1)","0.05 C, 1 C",N/A,1000
179,doc_179,"With the widespread application of lithium-ion batteries, a large amount of spent lithium-ion batteries will be produced every year, and their recycling and reuse pose an imminent issue. The conventional recycling methods, such as pyrometallurgy and hydrometallurgy, usually involve various processes like calcining, leaching, enriching, purifying, precipitating, and filtering. They are associated with high energy consumption, large amounts of acid and alkali reagent utilization, and therefore high recycling costs. Currently, recycling waste electrode materials containing high value metals, such as Li, Co, Ni and Mn, has been commercially successful. However, it faces an economical dilemma for recycling spent LiFePO4 cathode material which comprises cheap Fe and P elements except for high value lithium element, especially when the lithium price goes down. Here, this work demonstrates an electrochemical recycling strategy that directly combines lithium extraction from waste cathode materials with the regeneration of spent lithium iron phosphate cathode materials. Experimental results demonstrate the feasibility of effective lithium extraction of waste cathode materials, and adequate lithium replenishment of spent LiFePO4 electrodes driven by positive bias of 0.3 V (vs SHE). The leaching rate of the waste electrode materials reaches 95%, and the regenerated LiFePO4 electrode exhibits a high specific discharge capacity of 125.40 mAh g(-1) at 5 C. This synergistic recycling method avoids the various processes in traditional recycling methods and their related high energy consumption, large amount of wastewater disposal, and carbon dioxide emission, thus exhibiting high economic benefit and environmentally benign significance.",LiFePO4,N/A,N/A,0.3 V (vs SHE),N/A
180,doc_180,"LiFePO4 (LFP) is a well-known material used in cathodes for the application of lithium-ion batteries as a result of its increased stability in thermal and structural aspects. Nonetheless, the low conductivity of LFP in terms of electronic and ionic are major disadvantages of this material. The LFP's surface has been coated with nitrogen-doped carbon to solve these disadvantages. Sericin is the coating material utilized and it is one of the components of silk cocoon which is abundant in carbon and nitrogen and readily available. The nitrogen-doped carbon-coated LFP, particularly for 1.0 wt% N-C@LFP, has exhibited excellent discharge capacity delivering 113.51 mAh g(-1) at 1 C rate whereas bare LFP with no coating merely 94.27 mAh g(-1), confirming approximately 20% improvement of the discharge capacity. This indicates that the electro-chemical performance of LFP is enhanced when nitrogen-doped carbon derived from sericin is used as a coating material for LFP. (C) 2022 Elsevier B.V. All rights reserved.",LiFePO4 (LFP),"113.51 mAh/g, 94.27 mAh/g",1 C rate,N/A,N/A
181,doc_181,"In this study, we successfully synthesized LFP-CNT-DNA micro-roses wherein DNA facilitated the uniform dispersion of carbon nanotubes (CNTs) and acted as a scaffold for the growth of LiFePO4 (LFP) nanomaterials. DNA incorporation ensured the even distribution of CNTs, creating a robust template that supported the formation and stabilization of LFP nanoparticles. This strategic synthetic approach led to the development of a highly efficient LFP-CNT-DNA-based cathode. The LFP-CNT-DNA-based cathode demonstrated excellent performance at high charge/discharge current densities, exhibiting an impressive capacity of 110 mAh/g under a current density of 5 C, thus highlighting its ability to store and deliver substantial energy. Moreover, the cathode exhibited excellent durability, maintaining 88 % of its initial capacity even after 2000 cycles at a 5 C rate. This high retention ratio indicates the resilience and stability of the cathode during prolonged usage, thus making it a promising candidate for applications requiring long-lasting, high-performance energy storage solutions. The combination of high capacity and excellent cycle stability underscores the potential of the LFP-CNT-DNA nanomaterials for advanced battery technology.",N/A,110 mAh/g,5 C,N/A,2000
182,doc_182,"Relithiation is a critical step in the direct recycling process, which is the most promising method for spent (LiFePO4)-P-II (LFP) batteries recycling. It involves the reduction of (FePO4)-P-III (FP) in a Li-ion-rich environment and is generally performed by high-temperature sintering or hydrothermal methods. This study proposes an ambient temperature electrochemical relithiation method in an aqueous solution. It follows a preliminary delithiation step described in our previous publications. The results confirmed that FP can be efficiently relithiated in either Li2SO4 or LiHCO3 electrolyte. The reaction follows mostly a Cottrellian behavior, determined from potentiostatic experiments, indicating that diffusion in solution is a critical mechanism. Application of this electrochemical relithiation process to FP originating from spent LFP resulted in a 96 % relithiation yield at a current efficiency of 91 %. The overall recycling process successfully re-functionalized deeply damaged spent LFP by recovering up to 99 % of the LFP's original discharge capacity, achieving up to 153 mAh g(-1) at C/12. Meanwhile, the initial discharge capacity of the re-functionalized LFP at 1C attained 119 mAh g(-1), which interestingly increased upon cycling, reaching 131 mAh g(-1) after 225 cycles. This increase could be associated with electrochemical activation promoted by cycling-induced LFP crystal annealing and/or by electrochemical milling.",LFP,"119 mAh g(-1), 131 mAh g(-1)",1C,N/A,225
183,doc_183,"Reversible redox center is essential for long-life electrode materials. Iron is an earth abundant element, in lithium-ion batteries, highly reversible Fe2+/Fe3+ redox in LiFePO4 has play important role as redox center, Fe3+/Fe4+ redox in lithium layer-structured oxides display poor electrochemical performance. In sodium ion batteries, Fe3+/Fe4+ redox in sodium layer-structured oxides are active, while the cycle performance of Fe- contained sodium layer-structured oxide cathode need to be further improved. Herein, A pure-phase layer- structured high entropy oxide O3-Na(MgCu)1/12(NiCoFeMnTi)1/6O2 is synthesized and investigated as cathode for sodium ion battery. A reversible phase-transition takes place during the charge/discharge process. Particu- larly, highly reversible Fe3+/Fe4+ redox is revealed by X-ray absorption fine structure (XAFS). The as-synthesized high entropy oxide delivers a discharge capacity of 146.6 mAh g-1 at 10 mA g-1 , and can retain 83.2 % of capacity after 700 cycles at 100 mA g-1 between 2.0 and 4.1 V vs. Na+/Na. In this work, Fe K-edge of Fe3+/Fe4+ redox displays rigid shift, HEO-MgCuNi could be a platform to investigate the fundamental property of Fe3+/Fe4+ redox.",O3-Na(MgCu)1/12(NiCoFeMnTi)1/6O2,146.6 mAh g-1,10 mA g-1 and 100 mA g-,2.0 - 4.1 V vs. Na+/Na,700 cycles
184,doc_184,"Three-dimensional (3D) printing of Li-ion batteries with unconventional 3D electrodes has attracted considerable attention in recent years. However, fabricating 3D electrodes with high specific capacity, high areal capacity, ultralong cycling stability, and improved rate performance remains a challenge to date. Novel 3D grid-patterned LiFePO4@MgO composite electrodes with thicknesses of 143, 306, and 473 mu m were fabricated via 3D printing. The electrochemical performance of half cells was evaluated. The 3D-printed LiFePO4@MgO (143 mu m) electrodes exhibit stable specific capacities of 142.8 mAh g(-1) @ 1.0 C and 90.3 mAh g(-1) @ 10.0 C after 800 and 1700 cycles, respectively. In addition, the 473 mu m-thick 3D grid-patterned LiFePO4@MgO achieves an areal capacity of 3.01 mAh cm(-2) @ 0.1 C after 20 cycles. The full cells comprised 143 mu m-thick 3D-printed LiFePO4@MgO, and 217 mu m Li4Ti5O12 electrodes show a capacity of 139.0 mAh g(-1) @ 1.0 C after 400 cycles. These results indicate that, this type of thick 3D-printed LiFePO4@MgO electrode achieves high capacity, high-rate capability, and ultralong cycle stability, The outstanding performance ascribes the fast electrolyte infusion of 3D-printed electrodes and the enhanced electronic/ionic transport. (C) 2022 Published by Elsevier Inc.",LiFePO4@MgO,"139.0 mAh g(-1), 142.8 mAh g(-1), 90.3 mAh g(-1), 3.01 mAh cm(-2)","1.0 C, 10.0 C, 0.1 C",N/A,"400 cycles, 800 cycles, 1700 cycles"
185,doc_185,"Low-contents/absence of non-electrochemical activity binders, conductive additives, and current collectors are a concern for improving lithium-ion batteries' fast charging/discharging performance and developing free-standing electrodes in the aspects of flexible/wearable electronic devices. Herein, a simple yet powerful fabricating method for the massive production of mono-dispersed ultra-long single-walled carbon nanotubes (SWCNTs) in N-methyl-2-pyrrolidone solution, benefiting from the electrostatic dipole interaction and steric hindrance of dispersant molecules, is reported. These SWCNTs form a highly efficient conductive network to firmly fix LiFePO4 (LFP) particles in the electrode at low contents of 0.5 wt% as conductive additives. The binder-free LFP/SWCNT cathode delivers a superior rate capacity of 161.5 mAh g(-1) at 0.5 C and 130.2 mAh g(-1) at 5 C, with a high-rate capacity retention of 87.4% after 200 cycles at 2 C. The self-supporting LFP/SWCNT cathode shows excellent mechanical properties, which can withstand at least 7.2 MPa stress and 5% strain, allowing the fabrication of high mass loading electrodes with thicknesses up to 39.1 mg cm(-2). Such self-supporting electrodes display conductivities up to 1197 S m(-1) and low charge-transfer resistance of 40.53 omega, allowing fast charge delivery and enabling near-theoretical specific capacities.",LFP/SWCNT,"161.5 mAh g(-1), 130.2 mAh g(-1)","0.5 C, 5 C, 2 C",N/A,200
186,doc_186,"Olivine LiMn1-xFexPO4 (LMFP) cathodes are attractive due to their higher discharge voltage compared to LiFePO4. However, the electrochemical performance of LiMn1-xFexPO4 is compromised by the Jahn-Teller effect of Mn3+, as well as its poor electronic conductivity. We utilized radio frequency plasma-enhanced chemical vapor deposition technology with N2 to achieve N-doping of the surface carbon layer of LMFP, resulting in N-LMFP cathode. Nitrogen doping increases the disorder of pyrolytic carbon, improves the electrical conductivity and suppresses the Jahn-Teller effect of Mn3+. N-LMFP cathode exhibited superior rate capability and cycling stability, delivering 152.7 mAh g-1 at 0.1 C and maintaining 126.5 mAh g-1 after 348 cycles at 0.5 C with a capacity retention of 90%.",N-LMFP,152.7 mAh g-1,0.1,N/A,N/A
187,doc_187,"A simple and scalable synthesis route for LiFe0.67Mn0.33PO4/C cathode material using spray drying combined with high-temperature solid phase technology was developed. With Li3PO4 as the lithium source and cost-effective Mn3O4 replacing part of the iron, this process is compatible with the industrial production line of LiFePO4. X-ray diffraction (XRD) confirmed that the synthesized material exhibited a single-phase olivine structure with a space group of Pnma. Scanning electron microscopy (SEM) revealed a spherical morphology. The synthesized material exhibits excellent rate and cycling performance under the low-grain micro-strain and conductive carbon network structure. Electrochemical testing demonstrated initial discharge capacities of 164, 163, 160, 157, 150, and 128 mAh g-1 at rates of 0.1, 0.2, 0.5, 1, 2, and 5 C, respectively. Moreover, 96.16% of the capacity is retained after 200 cycles at 1C. This approach offers a viable pathway for the preparation of LiFe1-xMnxPO4/C positive electrode materials with high energy density and high rate performance.",N/A,up to 164 mAh g-1,"0.1, 0.2, 0.5, 1, 2, and 5 C",N/A,up to 200
188,doc_188,"The recycling of lithium iron phosphate power batteries that have exploded in retirement is urgent, but the focus and difficulty of the recycling is the effective recovery of lithium and iron elements in the cathode active material. In this study, the cathode sheets and other components of the lithium-ion batteries were obtained by pretreatment, and the cathode active material and the Al foil of the collector were recovered by stirring with dilute alkali solution (optimized conditions of alkali solution concentration 0.075 mol L-1, liquid-solid ratio 20 mL g(-1), and stirring time 40 min). The H2SO4-H2O2 system was used to leach used lithium iron phosphate cathode powder, the leaching process conditions were optimized and the leaching mechanism was revealed. The leaching rates of Li and Fe elements reached 98.79 % and 94.97 %, respectively, at a H2SO4 concentration of 2.5 mol L-1, a H2O2 dosage of 6 mL, a liquid-solid ratio of 25 mL g(-1), a leaching temperature of 60 degrees C and a leaching time of 60 min. The pH value was precisely adjusted in the chemical precipitation method to recover lithium and iron elements from cathode active material. The recovered products FePO4 and Li2CO3 were used as the precursors for the regeneration of LiFePO4 cathode material. The electrochemical performance of LiFePO4/C materials regenerated at 700 degrees C from the raw material with a lithium to iron molar ratio of 1.03:1 was relatively good, with a first discharge specific capacity of 160.1 mAh g(-1) at 0.1 C, and a charge/discharge efficiency of 96.70 % for the first cycle. The good electrochemical performance was still maintained at a higher rate, with a capacity retention of 99.7 % after 100 cycles at 1 C.",N/A,160.1 mAh g(-1),0.1 C,N/A,1
189,doc_189,"Because of the higher delithiation capacity, Li5FeO4 (LFO) can be used as sacrificial prelithiation additive to compensate the initial capacity loss caused by the formation of solid electrolyte interphase in lithium-ion batteries (LIBs). However, the extremely poor air stability and severe phase transition after Li+ deintercalation make it difficult for LFO to be applied in prelithiation engineering practice. Herein, the residual alkali layer generated on the LFO due to air exposure is directly converted into a Li3PO4 layer by a one-pot solid-liquid reaction. The as- obtained surface phosphorylated LFO (LP-LFO) ensures high air stability and effective prelithiation capability. Introducing only 3 wt% LP-LFO to the LiFePO4/Li half-cell can maximally replenish the active Li + loss and the initial coulombic efficiency, displaying a 9.9% increase in the initial charge capacity. Moreover, the Li3PO4 coating enables LP-LFO to be a fast ionic conductor, not only inhibiting the phase transition of LFO, but also improving the electronic and ionic conductivity of the electrode, which is confirmed by the complementary tests of galvanostatic intermittent titration technique and electrochemical impedance spectroscopy, as well as the structure and morphology characterization. As a result, the LiFePO4/Li half-cell with LP-LFO additive exhibits a higher rate capability (144 mAh g- 1 at 2 C) and cycle stability (157 mAh g- 1 after 100 cycles at 0.1 C). And a 17.4% increase in the discharge capacity and a 12.7% increase in energy density after 200 cycles for the 3 wt% LP-LFO-added LiFePO4||graphite full cell is also achieved. This work provides a facile and efficient conversion strategy for the air-instable electrode additives, and furtherly broadens their industrial application prospect in high energy density LIBs.",LiFePO4||graphite,"144 mAh g-1 (2 C), 157 mAh g-1 (0.1 C)","2 C, 0.1 C",N/A,"100 cycles, 200 cycles"
190,doc_190,"Heteroatom-doped carbon can significantly improve the electrochemical performance of LiFePO4 cathodes, but it is limited by the complex preparation process and expensive dopants. A self-assembled S-doped LiFePO4@N/S-doped C core-shell structured composites were synthesized by a convenient solvothermal method are reported. The structure and the electrochemical performance of the composites were characterized. In the S-doped LiFePO4@N/S-doped C composites, the glucose-derived carbon microspheres were attached by LiFePO4/C particles to form secondary particles in the core-shell structure. The thioacetamide regulated the morphology of LiFePO4/C particles and provided N and S atoms to dope the composites. The S-doped LiFePO4@N/S-doped C composites delivered specific discharge capacities of 157.81 mAh g(-1) at 0.1 C and 121.26 mAh g(-1) at 5 C, and capacity retention of 99.88% after 100 charge/discharge cycles. The excellent electrochemical performance of the S-doped LiFePO4@N/S-doped C composites can be attributed to the synergism of thioacetamide and glucose.",LiFePO4@N/S-doped C,"157.81 mAh g(-1), 121.26 mAh g(-1)","0.1 C, 5 C",N/A,100
191,doc_191,"A quasi-solid-state polymer gel binder (PGB) has been prepared and investigated for application in high-temperature lithium-ion batteries. The effects of binder on the aging behavior of LiFePO4 (LFP) cathodes were investigated by electrochemical methods and post mortem analysis. Conventional binder polyvinylidene difluoride (PVDF) was used as a benchmark. At 60 degrees C, LFP/PGB half cells delivered a capacity of 98 mAh which corresponds to 92% of the initial value 140 mA g(-1) over 1000 cycles at 10C. These results were far superior to the ones obtained for LFP with PVDF which only exhibited a capacity of 58 mAh g(-1). We showed that a significant degradation of LFP in the LFP/PVDF electrode accompanied by iron dissolution in the electrolyte and deposition on the anodic surface together with a strong swelling of PVDF in the electrolyte as well as some contact loss between the electrode and the current collector represent the main reasons for the capacity fading at 60 degrees C. In contrast, these effects were much less pronounced in the LFP/PGB electrode. Furthermore, thick LFP/ PGB electrodes with 450 mu m thickness, corresponding to a 4.5 mg cm(-2) mass loading, showed a better cycling performance and more favorable electrochemical kinetics than the electrode incorporating PVDF.",LiFePO4 (LFP),"140 mAh g(-1), 98 mAh",10C,N/A,1000
192,doc_192,"TiO2 material has gained significant attention for large-scale energy storage due to its abundant, low-cost, and environmentally friendly properties, as well as the availability of vaTiO(2) material has gained significant attention for large-scale energy storage due to its abundant, low-cost, and environmentally friendly properties, as well as the availability of various nanostructures. Phosphorus doping has been established as an effective technique for improving electronic conductivity and managing the slow ionic diffusion kinetics of TiO2. In this study, non-doped and phosphorus doped TiO2 materials were synthesized using sodium alginate biopolymer as chelating agent. The prepared materials were evaluated as anode materials for lithium-ion batteries (LIBs). The electrodes exhibit remarkable electrochemical performance, including a high reversible capacity of 235 mAh g(-1) at 0.1 C and excellent first coulombic efficiency of 99 %. An integrated approach, combining operando XRD and ex-situ XAS, comprehensively investigates the relationship between phosphorus doping, material structure, and electrochemical performance, reinforced by analytical tools and first principles calculations. Furthermore, a full cell was designed using 2 %P-doped TiO2 anode and LiFePO4 cathode. The output voltage was about 1.6 V with high initial specific capacity of 148 mAh g(-1), high rate-capability of 120 mAh g(-1) at 1 C, and high-capacity retention of 96 % after 1000 cycles at 1 C.rious nanostructures. Phosphorus doping has been established as an effective technique for improving electronic conductivity and managing the slow ionic diffusion kinetics of TiO2. In this study, non-doped and phosphorus doped TiO2 materials were synthesized using sodium alginate biopolymer as chelating agent. The prepared materials were evaluated as anode materials for lithium-ion batteries (LIBs). The electrodes exhibit remarkable electrochemical performance, including a high reversible capacity of 235 mAh g-1 at 0.1 C and excellent first coulombic efficiency of 99 %. An integrated approach, combining operando XRD and ex-situ XAS, comprehensively investigates the relationship between phosphorus doping, material structure, and electrochemical performance, reinforced by analytical tools and first principles calculations. Furthermore, a full cell was designed using 2 %P-doped TiO2 anode and LiFePO4 cathode. The output voltage was about 1.6 V with high initial specific capacity of 148 mAh g-1, high rate-capability of 120 mAh g-1 at 1 C, and high-capacity retention of 96 % after 1000 cycles at 1 C.",LiFePO4,"148 mAh g(-1) (initial), 235 mAh g(-1) (reversible)","0.1 C, N/A (high rate-capability not specific value)",1.6 V,
193,doc_193,"Aluminum (Al) anodes remain a significant challenge for industrial applications, especially when incorporated into full cells. In this study, we introduce an innovative design featuring Al hollow nanobeads anchored to carbon fibers (Al HNBs/CF) to address the issue of cracking and pulverization during repeated charge and discharge cycles, thereby enhancing the structural stability of the Al-based anode. The carbon fiber buffer effectively enhances Al utilization and reaction uniformity, resulting in the Al HNBs/CF anode achieving a high specific capacity (similar to 834 mAh g(-1) at 0.2 C) and exceptional electrochemical durability, with only 0.0062 % capacity degradation per cycle over 1000 cycles. Furthermore, when paired with a commercially available LiFePO4 (LFP) cathode, the full cell exhibits a satisfactory energy density surpassing that of most recently reported LFP-based lithium-ion batteries. These results suggest that our design effectively mitigates the challenges associated with Al-based anodes and holds promise for practical applications in portable electronics.",LFP (LiFePO4),834 mAh g(-1),0.2,N/A,1000
194,doc_194,"Flexible lithium-ion batteries (LIBs) are receiving widespread attention, and how to obtain the high flexibility, safety, and energy density of LIBs at the same time are one of the main challenges in the field of flexible electronics. The multi-network structure formed by cellulose nanofiber (TOCNF) not only provided sufficient mechanical support and excellent flexibility for the electrode but also promoted uniform distribution of conductive agents and active materials. In this work, we prepared an eco-friendly TOCNF binder from wheat straw, using a method involving 2, 2, 6, 6-tetramethylpiperidinyl-1-oxyl oxidation and high-intensity ultrasonic treatment. Additionally, we enhanced the performance of TOCNF by introducing Li+ through ion exchange, resulting in lithium-functionalized cellulose nanofibers (TOCNF-Li), which were employed as a novel binder for LiFePO4 cathodes. The findings show that, when employing TOCNF-Li binder, batteries were able to obtain an initial discharge capacity of 163 mAh g-1 at 0.1 C rate and maintained 93.2% of the initial reversible capacity after 400 cycles at 2 C rate. Notably, at 5 C rate, the discharge capacity reached 133.7 mAh g-1, with a capacity decay of only 16.1%. TOCNF-Li played a role in increasing Li+ content, opening a new pathway for Li+ transport, consequently enhancing Li+ diffusion efficiency and charge-discharge performance. Overall, TOCNF-Li serves as a novel, environmentally friendly, and efficient binder for flexible LIBs.",LiFePO4,"163 mAh g-1, 133.7 mAh g-1 (at different rates)","0.1 C, 2 C, 5 C",N/A,400
195,doc_195,"With the rapid development of the social economy, various wastes continuously increase and accumulate, which are generally subject to the landfills or incineration. More desirably, they should be changed into the useful materials for the low environment emission. Herein, one smart design with three goals was performed by high-temperature solid-state reaction in N-2 atmosphere: the in situ combination of Li2FeP2O7 and LiFePO4/C was achieved, carbon coating was performed, and two wastes (expired ferrous gluconate and spent Li foils) were recycled as the raw materials. Furthermore, the content of Li2FeP2O7 in the composite cathode could be tuned by tailoring the feed ratio of ferrous oxalate and expired ferrous gluconate. The resultant samples were marked as L2FP2/LFP/C-1, L2FP2/LFP/C-2 and L2FP2/LFP/C-3, and the corresponding contents of Li2FeP2O7 phase were about 4.1 wt%, 3.0 wt%, and 2.0 wt%, respectively. The results showed that L2FP2/LFP/C-2 cathode delivered the best electrochemical performances due to the joint contributions and synergistic effect of optimal Li2FeP2O7 phase and carbon layer. For example, the reversible specific discharge capacity was 135.0 mAh/g at 1.0 C for 500 cycles, higher than 123.1 mAh/g of L2FP2/LFP/C-1 cathode and 113.4 mAh/g of L2FP2/LFP/C-3 cathode. Especially, the Li-storage mechanism of Li2FeP2O7 phase was also disclosed for the first time. Obviously, such efforts could promote the achievement of the circular economy and low environment emission.",L2FP2/LFP/C-2,135.0 mAh/g,1.0 C,N/A,500
196,doc_196,"Polyacrylonitrile/Boric acid/Melamine/the delaminated BN nanosheets electrospun fiber membrane (PB3N1BN) with excellent mechanical property, high thermal stability, superior flame-retardant performance, and good wettability are fabricated by electrospinning PAN/DMF/H3BO3/C3H6N6/ the delaminated BN nanosheets (BNNSs) homogeneous viscous suspension and followed by a heating treatment. BNNSs are obtained by delaminating the bulk h-BN in isopropyl alcohol (IPA) with an assistance of Polyvinylpyrrolidone (PVP). Benefiting from the cross-linked pore structure and high-temperature stability of BNNSs, PB3N1BN electrospun fiber membrane delivers high thermal dimensional stability (almost no size contraction at 200 degrees C), excellent mechanical property (19.1 MPa), good electrolyte wettability (contact angle about 0 degrees), and excellent flame retardancy (minimum total heat release of 3.2 MJ m-2). Moreover, the assembled LiFePO4/PB3N1BN/Li asymmetrical battery using LiFePO4 as the cathode and Li as the anode has a high capacity (169 mAh g-1 at 0.5 C), exceptional rate capability (129 mAh g-1 at 5 C), the prominent cycling stability without obvious decay after 400 cycles, and a good discharge capacity of 152 mAh g-1 at a high temperature of 80 degrees C. This work offers a new structural design strategy toward separators with excellent mechanical performance, good wettability, and high thermal stability for lithium-ion batteries. PB3N1BN electrospun fiber membrane with high thermal dimensional stability, excellent mechanical property, good electrolyte wettability, and excellent flame retardancy is prepared by electrospinning PAN/DMF/H3BO3/C3H6N6/the delaminated BN nanosheets (BNNSs) homogeneous viscous suspension, it can be used to as separators to assemble lithium-ion battery with high thermal stability.image",N/A,169 mAh g-1,5 C,N/A,400
197,doc_197,"The switch from the wastes to the electrode materials for lithium-ion batteries is desirable for the sustainable development. In this work, LiFePO4/C (LFP/C) were extracted from two wastes (expired ferrous gluconate, spent Li foils), and the positive role of vitamin C (VC) was also further investigated. The results showed that the morphology of LFP/C was spindle-like, and VC unified the particle size, slightly increased the carbon content, prevented from the oxidation of Fe (II), and inhibited the formation of insulator Li3PO4 phase, which were beneficial to improve the electronic conductivity and Li-storage performances of LFP/C cathode. For example, the corresponding reversible specific discharge capacity was 134.6 mAh center dot g(-1) at 1.0 C for 400 cycles, higher than 123.2 mAh center dot g(-1) of LFP/C cathode. No doubt, such efforts can reduce the accumulation of the wastes and facilitate to develop the circular economy mode.",LFP/C,134.6 mAh/g(-1),1.0 C,N/A,400
198,doc_198,"In response to the growing demand for high-performance lithium-ion batteries, this study investigates the crucial role of different carbon sources in enhancing the electrochemical performance of lithium iron phosphate (LiFePO4) cathode materials. Lithium iron phosphate (LiFePO4) suffers from drawbacks, such as low electronic conductivity and low lithium-ion diffusion coefficient, which hinder its industrial development. Carbon is a common surface coating material for LiFePO4, and the source, coating method, coating amount, and incorporation method of carbon have a significant impact on the performance of LiFePO4 materials. In this work, iron phosphate was used as the iron and phosphorus source, and lithium carbonate was used as the lithium source. Glucose, phenolic resin, ascorbic acid, and starch were employed as carbon sources. Ethanol was utilized as a dispersing agent, and ball milling was employed to obtain the LiFePO4 precursor. Carbon-coated LiFePO4 cathode materials were synthesized using the carbothermal reduction method, and the effects of different carbon sources on the structure and electrochemical performance of LiFePO4 materials were systematically investigated. The results showed that, compared to other carbon sources, LiFePO4 prepared with glucose as the carbon source not only had a higher discharge specific capacity but also better rate cycle performance. Within a voltage range of 2.5-4.2 V, the initial discharge specific capacities at 0.1, 0.5, and 1 C rates were 154.6, 145.6, and 137.6 mAh/g, respectively. After 20 cycles at a 1 C rate, the capacity retention rate was 98.7%, demonstrating excellent electrochemical performance.",LiFePO4,"154.6 mAh/g, 145.6 mAh/g, 137.6 mAh/g","0.1 C, 0.5 C, 1 C",2.5-4.2 V,20
199,doc_199,"Nano-silicon (n-Si)/graphite anodes are highly desirable for high-energy lithium-ion batteries. Nevertheless, the high surface energy of n-Si grains is prone to causing serious agglomeration. In this work, the modified n-Si is evenly dispersed on the g-C3N4 carbon mesh that acquired through melamine heat treatment constructing an adaptive Si-carbon interconnection network structure (mSi50/g-C3N4). Ideally, the mSi50/g-C3N4 composite can be well dispersed and fill the gaps in graphite through traditional ball milling processes. The obtained mSi50/gC3N4/Gr composite prevents the accumulation of Si grains which is beneficial for expediting ion transport, improving conductivity and structural stability. As a result, this anode provides a reversible capacity of 621 mAh center dot g- 1 at 0.2 C, with high-capacity retention of 93.3 % after 300 cycles at 1 C and low volume expansion of only 28.6 %. Furthermore, it also maintains excellent cycling stability in full batteries with LiFePO4 cathode. Therefore, constructing the mSi50/g-C3N4 network is an effective strategy to achieve uniform dispersion of Si in graphite and promote larger scale industrialization of n-Si/graphite anode.",LiFePO4,621 mAh/g-1,"0.2, 1 C",N/A,300
200,doc_200,"To address the challenges posed by the narrow oxidation decomposition potential window and the characteristic of low ionic conductivity at room temperature of solid polymer electrolytes (SPEs), carbon dioxide (CO2), epichlorohydrin (PO), caprolactone (CL), and phthalic anhydride (PA) were employed in synthesizing di-block copolymer PCL-b-PPC and PCL-b-PPCP. The carbonate and ester bonds in PPC and PCL provide high electrochemical stability, while the polyether segments in PPC contribute to the high ion conductivity. To further improve the ion conductivity, we added succinonitrile as a plasticizer to the copolymer and used the copolymer to assemble lithium metal batteries (LMBs) with LiFePO4 as the cathode. The LiFePO4/SPE/Li battery assembled with PCL-b-PPC electrolyte exhibited an initial discharge-specific capacity of 155.5 mAhg(-1) at 0.5 C and 60 degrees C. After 270 cycles, the discharge-specific capacity was 140.8 mAhg(-1), with a capacity retention of 90.5% and an average coulombic efficiency of 99%, exhibiting excellent electrochemical performance. The study establishes the design strategies of di-block polymer electrolytes and provides a new strategy for the application of LMBs.",LiFePO4,"155.5 mAhg(-1) (initial), 140.8 mAhg(-1)",0.5 C,N/A,270
201,doc_201,"This study centers on investigating the influence of conductive additives, carbon black (Super P) and graphene, within the context of LiFePO 4 (LFP)-impregnated carbon fibers (CFs) produced using the powder impregnation method. The performance of these additives was subject to an electrochemical evaluation. The findings reveal that there are no substantial disparities between the two additives at lower cycling rates, highlighting their adaptability in conventional energy storage scenarios. However, as cycling rates increase, graphene emerges as the better performer. At a rate of 1.5C in a half-cell versus lithium, electrodes containing graphene exhibited a discharge capacity of 83 mAh g jj p ; those with Super P and without any additional conductive additive showed a capacity of 65 mAh g 1 LFP and 48 mAh g jj p , respectively. This distinction is attributed to the structural and conductivity advantages inherent to graphene, showing its potential to enhance the electrochemical performance of structural batteries. Furthermore, LFP-impregnated CFs were evaluated in full cells versus pristine CFs, yielding relatively similar results, though with a slightly improved outcome observed with the graphene additive. These results provide valuable insights into the role of conductive additives in structural batteries and their responsiveness to varying operational conditions, underlining the potential for versatile energy storage solutions.",N/A,"65 mAh g (LFP), 83 mAh g jj p",1.5C,N/A,Not specified
202,doc_202,"This work reports a covalent organic framework composite structure (PMDA-NiPc-G), incorporating multiple-active carbonyls and graphene on the basis of the combination of phthalocyanine (NiPc(NH2)(4)) containing a large & pi;-conjugated system and pyromellitic dianhydride (PMDA) as the anode of lithium-ion batteries. Meanwhile, graphene is used as a dispersion medium to reduce the accumulation of bulk covalent organic frameworks (COFs) to obtain COFs with small-volume and few-layers, shortening the ion migration path and improving the diffusion rate of lithium ions in the two dimensional (2D) grid layered structure. PMDA-NiPc-G showed a lithium-ion diffusion coefficient (D-Li(+)) of 3.04 x 10(-10) cm(2) s(-1) which is 3.6 times to that of its bulk form (0.84 x 10(-10) cm(2) s(-1)). Remarkably, this enables a large reversible capacity of 1290 mAh g(-1) can be achieved after 300 cycles and almost no capacity fading in the next 300 cycles at 100 mA g(-1). At a high areal capacity loading of & AP;3 mAh cm(-2), full batteries assembled with LiNi0.8Co0.1Mn0.1O2 (NCM-811) and LiFePO4 (LFP) cathodes showed 60.2% and 74.7% capacity retention at 1 C for 200 cycles. Astonishingly, the PMDA-NiPc-G/NCM-811 full battery exhibits & AP;100% capacity retention after cycling at 0.2 C. Aided by the analysis of kinetic behavior of lithium storage and theoretical calculations, the capacity-enhancing mechanism and lithium storage mechanism of covalent organic frameworks are revealed. This work may lead to more research on designable, multifunctional COFs for electrochemical energy storage.","NCM-811, LFP",& AP;3 mAh cm(-2),"1 C, 0.2 C",N/A,200 cycles
