Repository: PoulamiSadhukhan5/RAG-for-battery

# Retrieval augmented generation for building datasets from battery literature abstracts
Contains the notebook `Battery_RAG.ipynb` used for creating datasets.\
The test sets are `test_metal_hydride_250_gemma2_9B.xlsx` and `test_metal_hydride_250_llama3_8B.xlsx`.\
Final dataset is `final_extracted_1611.xlsx`
A subset of the generated dataset using this framework showing hydrogen storage properties of various alloys and compounds
extracted from the paper’s abstracts.

## RAG
Open `Battery_RAG.ipynb` in Google Colab.
<a target="_blank" href="https://github.com/PoulamiSadhukhan5/RAG-for-battery/blob/main/Battery_RAG.ipynb">
</a>\
Connect to T4 GPU.\

File: RAG_LiFePO4.csv (part 6 of 22)
,abstract_id,abstract,Cathode,Capacity,C-rate,Voltage,Cycle number
203,doc_203,"This study presents an economic and environmentally friendly method for the synthesis of microspherical FePO4 center dot 2H2O precursors with secondary nanostructures by the electroflocculation of low-cost iron fillers in a hot solution. The morphology and crystalline shape of the precursors were adjusted by gradient co precipitation of pH conditions. The effect of precursor structure and morphology on the electrochemical performance of the synthesized LiFePO4/C was investigated. Electrochemical analysis showed that the assembly of FePO4 center dot 2H2O submicron spherical particles from primary nanoparticles and nanorods resulted in LiFePO4/C exhibiting excellent multiplicity and cycling performance with first discharge capacities at 0.2C, 1C, 5C, and 10C of 162.8, 134.7, 85.5, and 47.7 mAh center dot g-1, respectively, and the capacity of LiFePO4/C was maintained at 85.5% after 300 cycles at 1C. The significant improvement in the electrochemical performance of LiFePO4/C was attributed to the enhanced Li+ diffusion rate and the crystallinity of LiFePO4/C. Thus, this work shows a new three-dimensional mesoporous FePO4 synthesized from the iron flake electroflocculation as a precursor for high-performance LiFePO4/C cathodes for lithium-ion batteries.",LiFePO4/C,"162.8 mAh at 0.2C, 134.7 mAh at 1C, 85.5 mAh at 5C, 47.7 mAh at 10C","0.2C, 1C, 5C, 10C",N/A,300
204,doc_204,"Lithium-ion batteries (LIBs) have dominated the energy market for decades, but the sustainability considerations should be included when designing future electrode materials due to the complex preparation process and severe volume expansion of the current Si-based anode materials. As an atmospheric pollutant, Fly ash (FA) is worth considering as a potential source of silicon, whereas the conventional magnesiothermic reaction to extract silicon from FA for LIBs is complex, costly and energy consuming. Herein, FA is employed directly as green and advanced anode of LIBs after being anchored on the carbon micro-sheets (FA/C) via low cost and solvent-free approach. Owing to the remarkably enhanced electric conductivity and mechanical properties, the resulting battery delivers an excellent capacity of 688 mAh g(-1) at 0.1 A g(-1), ultrahigh capacity retention of 97.9% over 6000 cycles and effectively mitigated volume variation, outperforming many Si-based anodes reported. Remarkably, the full battery with LiFePO4 cathode displays ideal rate capability and long-term durability, demonstrative of great potential in practical application. Moreover, this low cost, free of organic solvents, harsh acids and surfactants method can be extended to FA/graphite and FA/MXene composites, thus providing an insight for sustainable recycling of fly ash and construction of durable LIBs.",LiFePO4,688 mAh g(-1),N/A,N/A,6000
205,doc_205,"Nanosized LiFePO4/C cathode material was synthesized via a facile mechanochemical activation method with the addition of a diluting agent. A diluting agent or solid diluent is an inert additive that does not react with the precursors and can be easily removed after synthesis by washing or heating. Its addition promotes the formation of nanoparticles with minimal or no agglomeration. In this study, (NH4)(2)CO3 was selected as the solid diluent for synthesizing LiFePO4/C nanoparticles. The structure, surface morphology, and electrochemical performance of the synthesized material were characterized using thermogravimetric analysis coupled with mass spectrometry, X-ray diffraction, X-ray photoelectron spectroscopy, electron microscopy, cyclic voltammetry, electrochemical impedance spectroscopy, and galvanostatic charge/discharge testing. Fourier-transform infrared and Raman spectroscopy has confirmed the formation of an intermediate complex after mechanochemical activation. The use of a solid diluent up to a certain concentration was found to effectively reduce the particle size. The optimal diluent amount was determined to be 0.2 g per 1 g of LiFePO4/C, resulting in particles smaller than 100 nm. This sample exhibited excellent electrochemical performance, comparable to commercial LiFePO4/C, with a discharge capacity of 144.48 mAh g(-1) at 0.1C and 100% capacity retention after 30 cycles.",LiFePO4/C,144.48 mAh g(-1),0.1C,N/A,N/A
206,doc_206,"To develop efficient, viable, and promising routes to regenerate nano-LiFePO4 (nano-LFP) composite materials from spent LFP batteries, this paper studied phosphate approaches by taking Li3PO4 and FePO4 as raw materials. The crystalline structure, morphology, and physicochemical properties of regenerated LiFePO4 nanoparticles were characterized by X-ray diffraction (XRD), scanning electron microscopy (SEM), transmission electron microscopy (TEM), X-ray photoelectron spectroscopy (XPS), and electrochemical measurement. Regenerated LiFePO4 owned a good olivine structure with a space group of Pnma. After being coated with carbon, rectangular-structured LiFePO4 prepared by hydrothermal synthesis exhibited high specific capacity, excellent rate capability, and good Li+ diffusivity. When the pH value was around 8.0 and the amount of the Li3PO4 raw material was 14 mmol, the discharge capacity at 0.1C was 158.6 mAh g-1 and the capacity retention rate was 99.19% at 1C after 300 cycles. Meanwhile, flake-like LiFePO4/C synthesized by the carbothermal method at 700 degrees C and a 14 wt % carbon mass fraction showed an initial discharge capacity of 159.0 mAh g-1 at 0.1C and a capacity retention rate of 97.45% after 300 cycles at 1C, exhibiting excellent electrochemical performance. Overall, this study provides a facile, feasible, and sustainable recovery method for the battery industry for recovering phosphate products from spent LFP cathode materials and subsequent large-scale regeneration of LiFePO4 composite materials.",LiFePO4/C,"159.0 mAh g-1, 158.6 mAh g-1","0.1C, 1C",,300
207,doc_207,"Niobium-based bimetallic oxide, as a potential anode material for fast-charging lithium-ion batteries, has attracted much attention owing to its unique lithium intercalation channel. However, the poor conductivity and structural instability of such material severely limit its further application. In this paper, CoNb2O6 was prepared by a molten-salt method and was in-situ doped with high-valence V5+ ion in different proportions. Different from conventional substitutional doping, a small amount of interstitial doping is more conducive to the entry of V5+ into the gap, which leads to lattice expansion. With the increase of doping amount, elemental Nb5+ was gradually replaced by V5+, which then hinders the Li+ intercalation/de-intercalation to a certain extent. Based on the DFT and electrochemical tests, the interstitial-doped CNO-V0.005 nanoparticles has not only faster Li+ diffusion kinetics and lower energy barrier, but also delivers high discharge capacity with long cycling stability at high current density of 2000 mA g-1 (& AP; 8C). After assembling the full cell with CNO-V0.005 and commercial LiFePO4 cathode material, the reversible capacity of 150.6 mAh g-1 could be achieved after 200 cycles at the current density of 1000 mA g-1, demonstrating its application potential in fast- charging lithium-ion batteries.",N/A,150.6 mAh g-1,"1000 mA g-1, 2000 mA g-1",,
208,doc_208,"Herein, we report a direct recycling process of the spent LiFePO4 by direct room temperature chemical lithiation. A fine characterization of a recovered LFP cathode from a spent commercial battery demonstrates that the end of life of the battery is mainly due to the lithium loss, while the structure of the LFP cathode material is globally preserved. It is shown here that such a cathode can be efficiently recovered by direct lithiation in solution using LiI in different solvents (acetonitrile, ethanol, cyclohexane, methanol, DMSO and propan-1,2-ol) with optimized experimental parameters. The best electrochemical performance is obtained with ethanol, one of the greenest and cheapest solvents, without any additional heat treatment. More interestingly, the regeneration of LFP can be achieved directly with the material cast onto its aluminum collector, which paves the way to more efficient recycling preserving the whole electrode formulation and avoiding a new electrode casting. The chemically lithiated LFP cathode in ethanol exhibits a full reversible capacity of similar to 168 mAh/g vs. Li metal with a stable coulombic efficiency exceeding 98% for 25 cycles. In addition, this recovery process produces regenerated electrodes showing good electrochemical performance also at high current density.",LFP,168 mAh/g,N/A,Li metal,N/A
209,doc_209,"Al2O3 thin films were deposited on the surfaces of LiFePO4 cathodes via atomic layer deposition (ALD). Electrochemical characterization was used to evaluate the performance improvement of the cathodes coated with the ALD Al2O3 thin films. In rate capability tests, an electrode coated with five ALD cycles of the Al2O3 thin film exhibited the best rate performance among the tested samples when the current rate was lower than 2 C. An electrode coated with 15 ALD cycles of the Al2O3 thin film delivered the highest average specific capacity-88.9 and 61.3 mAh/g at current rates of 5 C and 10 C, respectively-whereas a bare LiFePO4 electrode did not have any capacity at the 10 C rate. These results indicate that the Al(2)O(3 )coating can increase the cathode capacity at high current rates. In a cyclability test, the electrode coated with 15 ALD cycles of the Al2O3 thin film retained the largest capacity after 1000 cycles at a rate of 1 C. The specific capacity of the 15ALD sample at the 1000th cycle was approximately 68% of the capacity at the first cycle, whereas this ratio was reduced to 37% for the bare LiFePO4 electrode. These results indicate that the Al2O3 coating maintains the cathode capacity after many cycles. Thicker Al2O3 coatings result in a high degree of polarization and increased electrode resistance; therefore, the electrode coated with 25 ALD cycles of the Al2O3 thin film exhibited a poorer rate and cycle performance than the 15ALD and 20ALD electrodes. Electrochemical impedance spectroscopy measurements and calculation of the Li(+ )diffusion coefficient revealed that the DLi of the bare LiFePO(4 )electrode was severely reduced after 1000 cycles relative to the electrode coated with 15 ALD cycles of the Al2O3 thin film. This led to a faster decay in the capacity of the bare LiFePO4 electrode after a long-duration test compared with the electrode coated with 15 ALD cycles of the Al2O3 thin film. We conclude that the rate capability and cyclability of the LiFePO4 electrode can be enhanced by depositing Al(2)O(3 )ALD thin films on its surface. Under the conditions of our ALD process and electrochemical tests, 15 was found to be the optimal number of ALD cycles.",N/A,"mAh/g (88.9, 61.3)","C (5, 10)",N/A,1000
210,doc_210,"In an era of rapid industrial development, such that the demand for energy is increasing daily, lithium-ion batteries are playing a dominant role in energy storage devices due to their high safety and low cost. However, it is still a challenge for the preparation of advanced cathodes, which can determine the battery performance, with stable structures and fast diffusion of Li+. This is especially the case for lithium iron phosphate (LFP), a cathode material with severe limitations due to its low conductive efficiency. To improve its conductivity, LFP was compounded with defect-modified V2O5 to prepare LFP/V/C materials with excellent electrochemical properties, which exhibited an initial capacity of 138.85 mAh g(-1) and 95% retention after 500 charge/discharge cycles at a current density of 5 C. Also, the effect of defects on ionic diffusion was discussed in detail by means of density function theor (DFT) calculations, confirming that the improvement of electrochemical performance is closely related to the introduction of hybrid conductive layers of surface cladding.",LFP,138.85 mAh g(-1),5 C,,500
211,doc_211,"Flexible composite polymer electrolytes (CPEs) with inorganic electrolyte fillers dispersed in polymer electrolytes integrate the merits of the polymer and inorganic electrolytes and have attracted much attention in recent years. In order to increase the electrochemical performance, especially the low lithium (Li)-ion transference number in traditional dual-ion Li salt-containing CPEs, single-ion conductive CPEs are synthesized with a single-ion polymer conductor (SIPC) as the matrix and Li6.4La3Zr1.4Ta0.6O12 (LLZTO) particles as the active fillers. The single-ion conductive CPEs show a high Li-ion transference number (up to 0.96), high room-temperature (RT) ionic conductivity (>1.0 x 10(-4) S cm(-1)), wide electrochemical stability window (>5.0 V, vs Li/Li+), and excellent long-term cycling stability with Li metal at RT (3200 h). Based on the SIPC-LLZTO CPE, the solid-state lithium metal batteries with LiFePO4- and LiCoO2-based cathodes deliver average discharge capacities of 159 mAh g(-1) for 600 cycles and 119 mAh g(-1) for 200 cycles at RT, respectively. This study sheds light on the design of high-performance CPEs for next-generation solid-state lithium metal batteries.",LiFePO4- and LiCoO2-based,"159 mAh g(-1), 119 mAh g(-1)",N/A,>5.0 V (vs Li/Li+),"600, 200"
212,doc_212,"Solid-state electrolytes are widely anticipated to revitalize high-energy-density and high-safety lithium-ion batteries. However, low ionic conductivity and high interfacial resistance at room temperature pose challenges for their practical application. In this work, the dual-matrix concept is applied to the design of a bilayer heterogeneous structure. The electrolyte in contact with the cathode blends PVDF-HFP and oxidation-resistant PAN. In contrast, the electrolyte in contact with the anode blends PVDF-HFP and reduction-resistant PEO. A UV-curing process was used to fabricate the bilayer heterostructure electrolyte. The heterostructure electrolyte exhibits an ionic conductivity of 4.27 x 10-4 S/cm and a Li+ transference number of 0.68 at room temperature. Additionally, when assembled into LiFePO4/CPEs/Li batteries, it shows a high initial discharge capacity at room temperature (168 mAh g-1 at 0.1 C and 60 mAh g-1 at 2 C), with a capacity retention of 93.3% after 100 cycles at a current density of 0.2 C. Notably, at 60 degrees C, the battery maintains a discharge capacity of 90 mAh g-1 at 2 C, with a capacity retention of 97.4% after 100 cycles at 0.2 C. Therefore, solid-state batteries using this bilayer heterogeneous structure electrolyte demonstrate promising performance, including effective capacity output and cycling stability.",N/A,"168 mAh g-1, 60 mAh g-1","0.1 C, 2 C",N/A,100 cycles
213,doc_213,"Si is expected to replace graphite anode materials in the next generation of high-energy-density lithium-ion batteries due to its high specific capacity and abundant resources. However, the poor electrical conductivity and the huge volume expansion during the lithiation and delithiation process hindering its further commercial application. In this work, silicon cutting waste(SCW)generated in the photovoltaic industry was recycled as raw material, and a slurry containing Si after sanding(S-Si) was obtained in the sanding machine, carbon nanotubes (CNTs) and polyvinylpyrrolidone (PVP) were added to the slurry, mixed homogeneously and then spray-dried and granulated, after high-temperature carbonization, Si/CNTs/C composite with high vibrational density, homogeneous particle size and excellent electrochemistry were obtained. The nano-sized Si can accommodate the volume expansion during the cycling process, and the CNTs are interspersed in the composite to construct a conductive network, thus enhancing the electronic conductivity of the composite. The assynthesized Si/CNTs/C composite exhibited a residual capacity of more than 1000 mAh.g(-1) after 500 cycles at a current of 1 A.g(-1) and a capacity of 878 mAh.g(-1) even at 10 A.g(-1). Notably, full lithium-ion batteries with a Si/CNTs/C anode and LiFePO4 cathode delivered a stable capacity of 130 mAh.g(-1) with an ICE of 88.1 %. Our work provides reference solutions for the recycling of waste materials in the photovoltaic industry as well as the preparation of low-cost, high-performance Si/C anodes for lithium-ion batteries.",LiFePO4,"130 mAh.g(-1), 878 mAh.g(-1)","N/A, 1 A.g(-1), 10 A.g(-1)",N/A,500
214,doc_214,"Red phosphorus (RP), the one of the most prospective anodes in lithium -ion batteries (LIBs), has been severely limited due to the intrinsic defects of massive volume expansion and low electronic conductivity. The vaporization-condensation-conversion (VCC), which confines RP nanoparticles into carbon host, is the most widely used method to address the above drawbacks and prepare RP/C nanostructured composites. However, the volume effect-dominated RP caused by the inevitably deposition of RP vapor on the surface of carbon material suffers from the massive volume change and unstable solid electrolyte interface (SEI) film. Herein, we propose a simple interfacial modification method to eliminate the superficial RP and yield stable surface composed of ionconducting Li3PS4 solid electrolyte, endowing RP/AC composites excellent cycling performance and ultrafast reaction kinetics. Therefore, the RP/AC@S composites exhibit 926 mAh/g after 320 cycles at 0.2 A/g (running over 181 days), with 81.6 % capacity retention and a corresponding capacity decay rate of as low as 0.059 %. When coupled with LiFePO4 cathode, the full cells present superior cycling performance (62.1 mAh/g after 500 cycles at 1 A/g) and excellent rate capability (81.1 mAh/g at 1.0 A/g).",LiFePO4,N/A,0.2 A/g,N/A,320
215,doc_215,"As lithium-ion batteries advances by leaps and bounds, a large number of these batteries will require disposal in the future. Improper handling of spent batteries will result in significant environmental harm and resource waste. Lithium iron phosphate batteries (LiFePO4, LFP), which dominate the market, are the primary focus for recycling. It is generally believed that adequate removal of fluoride from the electrolyte and binder in the spent LFP cathode is critical for direct recovery. In this study, additional fluoride was introduced during hydrothermal regeneration to simulate the influence of residual fluoride. What is surprising, the regenerated LFP exhibits enhanced rate performance, achieving 159.56, 147.88, 120.88, 109.33, 99.22 and 71.15 mAh g-l at 0.1, 0.2, 1, 2, 5 and 10 C. Beyond that, capacity retention is still 93 % after 300 cycles at 1 C. All these significant results prove that the contained fluoride does not significantly deteriorate the R-LFP battery.",LFP,N/A,"0.1, 0.2, 1, 2, 5, 10",N/A,300
216,doc_216,"Development of simple hydrometallurgy strategies for recovering cathode materials in spent LiFePO4 (LFP) batteries is highly desired. In the hydrometallurgy process, the removal of impurity metal components is a complex and challenging task. Herein, we proposed a passivation-driven mechanism for high-selective leaching and an Al(OH)3 template self-dissolution hydrothermal method for regenerating hollow-structure LFP materials. Experimentally, 99.0 % Li and 98.7 % Fe can be leached out while only 4.0 % Al leached out from spent cathode electrode sheets under ambient temperature within 1.5 h, and the passivation layer, made up of the original Al2O3, ester and AlF3, is formed on Al foil after the contact of LFP sheets with citric acid, which inhibits the corrosion of Al. Through hydrothermal treatment, the leachate can regenerate to hollow-structure LFP particles based on the mechanism that the Al element is transformed from precipitation Al(OH)3 into soluble AlO2- as the pH value increases with the reactants being consumed. After short annealing, the regenerated LFP delivers excellent capacity of 153.3 mAh g- 1 at 0.1 C and retention rate of 91.6 % at 2 C after 100 cycles. This work simplifies the process of removing Al impurities and achieves simultaneous recycling of Al foil.",LFP,153.3 mAh g-1,0.1,N/A,N/A
217,doc_217,"The economical recovery of Fe and P poses a significant challenge in the comprehensive recovery of spent LiFePO4 batteries. A novel approach for the preparation of battery-grade FePO4.2H2O from iron phosphate residue by H3PO4 leaching and precipitation without alkali addition was proposed in this study. Under the optimized conditions of H3PO4 concentration of 6 mol L-1, liquid-solid ratio of 7.5 mL g-1, leaching temperature of 75 degrees C, and leaching time of 180 min, the leaching rates of 99.2% and 98.0% were achieved for Fe and P, respectively. During the leaching process, first dissolved Fe and P will recombine to form FePO4.2H2O, whereas the complete dissolution of FePO4.2H2O requires an increase in leaching temperature. Subsequently, 93.5% of Fe in the leaching solution can be precipitated as FePO4.2H2O at dilution ratio of 3.5, temperature of 90 degrees C, and crystallization time of 4 h. The mother liquor can be employed as a leaching agent after simple evaporation; thus, the closed-loop hydrometallurgical method avoids wastewater emissions. The LiFePO4/C cathode materials synthesized from FePO4.2H2O precursors exhibited an initial discharge capacity of 157.6 mAh g-1 at 0.1 C. After 100 cycles at 1 C, the reversible specific capacity remained 136.2 mAh g-1 with a capacity retention rate of 100%. This study presents an economical and environmental-friendly method for recycling iron phosphate residue, which is promising to address a crucial problem in the comprehensive recovery of spent LiFePO4 batteries.",LiFePO4/C,"157.6 mAh g-1 (initial), 136.2 mAh g-1 (after 100 cycles)","0.1 C, 1 C",N/A,100
218,doc_218,"The practical applications of solid-state electrolytes in lithium-ion batteries (LIBs) are hindered by their low ionic conductivity and high interfacial resistance. Herein, an ethoxylated trimethylolpropane triacrylate based quasi-solid-state electrolyte (ETPTA-QSSE) with a three-dimensional (3D) network is prepared by a one-step in-situ photopolymerization method. The 3D network is designed to overcome the contradiction between the plasticizer-related ionic conductivity and the thickness-dependent mechanical property of quasi-solid-state electrolytes. The ETPTA-QSSE achieves superb room-temperature ionic conductivity up to 4.55x10(-3) S cm(-1), a high lithium ion transference number of 0.57, along with a wide electrochemical window of 5.3 V (vs. Li+/Li), which outperforms most ever of the reported solid-state electrolytes. Owing to the robust network structure and the cathode-electrolyte integrated electrode design, Li metal symmetrical cells show reduced interface resistance and reinforced electrode/ electrolyte interface stability. When applying the ETPTA-QSSE in LiFePO4 parallel to Li cells, the quasi-solid-state cell demonstrates an enhanced initial discharge capacity (155.5 mAh g(-1) at 0.2 C) accompanied by a high average Coulombic efficiency of greater than 99.3%, offering capacity retention of 92% after 200 cycles. Accordingly, this work sheds light on the strategy of enhancing ionic conductivity and reducing interfacial resistance of quasi-solid-state electrolytes, which is promising for high-voltage LIBs.",LiFePO4,155.5 mAh g(-1),0.2 C,N/A,200
219,doc_219,"Traditional cathode materials for lithium-insertion compounds, such as LiCoO2, LiMn2O4, LiNiO2, and LiFePO4, have been highly successful, but they face severe limitations in terms of energy density and production cost associated with their usage. Therefore, the design of next-generation energy storage devices, such as molecular cluster batteries, is an important and hot topic in current research. While polyoxometalates have been developed for battery components for several years, common POMs, including H3PW12O40, tend to form heteropoly blues that dissolve in the electrolyte during charging and discharging processes. Hence, finding a polyoxometalates that is less soluble in electrolyte and exhibits certain electrical properties is particularly crucial for lithium-ion battery cathodes. Here, we report the synthesis of zero-dimensional Cs3PW12O40 nanospheres, followed by the successful embedding of Cs3PW12O40 nanospheres into three-dimensional graphene sponge, constructing a novel hybrid material of three-dimensional graphene@polyoxometalate (rGO@Cs3PW12O40) as a new cathode material for LIBs. The prepared rGO@Cs3PW12O40 half-cell hybrid exhibits excellent electrochemical performance, with high specific capacity (approximately 240 mAh g-1 at 50 mA g-1), outstanding rate capability (95 mAh g-1 at 2 A g-1), and exceptional cycling stability (700 cycles at 1 A g-1). This study provides a new perspective on the application of polyoxometalates in lithium-ion batteries.",W12O40 half-cell hybrid,approximately 240 mAh g-1,"50 mA g-1, 2 A g-1, 1 A g-1",N/A,700
220,doc_220,"Two-dimensional (2D) heterostructure materials, incorporating the collective strengths and synergetic properties of individual building blocks, have attracted great interest as a novel paradigm in electrode materials science. The family of 2D transition metal carbides and nitrides (e.g., MXenes) has become an appealing platform for fabricating functional materials with strong application performance. Herein, a 2D LiFe0.3Mn0.7PO4 (LFMP)-onMXene heterostructure composite is prepared through an electrostatic self-assembly procedure. The functional groups on the surface of MXenes possess highly electronegative properties that facilitate the incorporation of LFMPs into MXenes to construct heterostructure composites. The special heterostructure of nanosized-LiFe0.3Mn0.7PO4 and MXene provides rapid Li+ and electron transport in the cathodes. This LiFe0.3Mn0.7PO4-3.0 wt% MXene composite can exhibit an excellent rate capability of 98.3 mAh g(-1) at 50C and a very stable cycling performance with a capacity retention of 94.3% at 5C after 1000 cycles. Furthermore, NaFe0.3Mn0.7PO4-3.0 wt% MXene with stable cyclability can be obtained by an electrochemical conversion method with LiFe0.3Mn0.7PO4 3.0 wt% MXene. Ex-situ XRD suggests that LiFe0.3Mn0.7PO4-on-MXene achieves a highly reversible structural evolution with a solid solution phase transformation (LFMP -> LixFe(0.3)Mn(0.7)PO(4) (LxFMP), LxFMP -> LFMP) and a two-phase reaction (LxFMP <--> Fe0.3Mn0.7PO4 (FMP)). This work provides a new direction for the use of MXenes to fabricate 2D heterostructures for lithium-ion batteries.",nanosized-LiFe0.3Mn0.7PO4,N/A,"5C, 50C",N/A,1000
221,doc_221,"The effect of different nitrogen-doped carbon additives (carbon coating from polyaniline, N-doped carbon nanotubes, and N-doped carbon nanoparticles) on electrochemical performance of nanocomposites based on the olivine-type LiFePO4 was investigated. Prepared materials were characterized by XRD, SEM, TGA-MS, CHNS-analysis, IR-, Raman, and impedance spectroscopies. Polyaniline deposition on the LiFePO4 precursor with following annealing lead to the formation of a LiFePO4/C nanocomposite with a carbon coating doped with nitrogen. Due to nitrogen atoms presence in carbon coating, the LiFePO4/N-doped carbon nanocomposites showed enhanced conductivity and C-rate capability. The discharge capacities of the synthesized materials in LIBs were close to the theoretical value at 0.1 C and retained high values with increasing current density. At high C-rates, the best results were obtained for a more dispersed LiFePO4/C composite with carbon coating prepared from polyaniline previously in situ deposited on LiFePO4 precursor particles. Its discharge capacity reached 96, 84, 73, and 47 mAh g(-1) at 5, 10, 20, and 60 C-rates, respectively.",LiFePO4/C,N/A,"0.1, 5, 10, 20, 60",N/A,N/A
222,doc_222,"Antimony (Sb) is recognized as a potential anode material for lithium-ion batteries due to its high theoretical capacity and adequate working potential. However, its application is hindered by the significant volume expansion during lithiation and low intrinsic conductivity, leading to considerable capacity fading and reduced rate capability. Herein, a unique MXene-reinforced Sb@C (MSC) nanocomposite is constructed via in-situ growing Sb-MOF over the conductive MXene substrate, followed by annealing. MXene substrate and MOFderived carbon layer coupling effectively creates a continuous and conductive framework, encapsulating Sb nanoparticles. This unique architecture mitigates volume expansion, prevents particle aggregation, and enhances interfacial charge transfer, significantly improving the lithium storage performance of the MSC nanocomposite over its Sb@C (SC) counterpart. The MSC nanocomposite achieves a high capacity of 625 mAh g- 1 at 100 mA g- 1 , superior rate capability of 305 mAh g- 1 at 10 A g- 1 , as well as excellent cycling stability with a capacity retention of 84.4 % over 2000 continuous cycles. Additionally, a lithium-ion full batteries with MSC anode and LiFePO4 4 cathode demonstrates a capacity of 168.9 mAh g- 1 at 100 mA g- 1 and a maximum energy density of 381.2 Wh kg- 1 based on the cathode mass, illustrating its promising potential for constructing high-performance lithium ion batteries.",LiFePO4,168.9 mAh g-1,100 mA g-1,N/A,N/A
223,doc_223,"In the context of the COVID-19 pandemic and the war between Russia and Ukraine, domestic oil prices have skyrocketed. Saving resources and develop lithium ion batteries with excellent performance are particularly important. In view of unreasonable utilization of non-target elements in laterite nickel ore and high energy consumption of traditional sulfate roasting laterite nickel ore, a pioneering idea was adopted to combine laterite nickel ore with LiFePO4, which not only meets the resource saving but also prepares lithium ion batteries with excellent performance, in this study. Using ammonium sulfate roasting laterite nickel ore-ammonium jarosite iron precipitation and hydrolysis preparation of Fe2O3-carbon thermal reduction pre-paration of LiFePO4/C process means, to achieve the ultimate goal of preparing LiFePO4 from laterite nickel ore. Determining the optimum conditions of each part of experiment by single factor experiment and or-thogonal experiment. It was concluded that under the optimal preparation conditions, the discharge spe-cific capacity of lithium ion battery was 164.56 mAh/g at the rate of 0.5 C, and it was 94% of the theoretical capacity. After 100 cycles, we could find that the discharge specific capacity could be maintained at 162.78 mAh/g, and the capacity retention rate still reached 98%. (c) 2022 Published by Elsevier B.V.",LiFePO4,"164.56 mAh/g, 162.78 mAh/g (after 100 cycles)",0.5 C,N/A,100
224,doc_224,"The low electronic conductivity and ion diffusion rate of lithium iron phosphate (LiFePO4) are the main factors limiting its further development as a positive electrode material for lithium-ion batteries. Element doping is an effective method to improve these limitations. In this study, the method of co-doping with cations and anions has been attempted to improve the electrochemical performance of lithium iron phosphate cathode materials. V-Cl co-doped LiFePO4/C samples were successfully prepared using the high temperature solid-phase method. The controlled particle size LiFe0.95V0.05PO0.95Cl0.05/C was characterized using XRD, XPS, SEM, and the band structure changes of the system were calculated using the first-principles calculations. The results show that V-Cl co-doped lithium iron phosphate materials could significantly enhance the electrochemical performance of lithium iron phosphate batteries, especially at 1C and 5C rates (1C = 170 mAh/g), where the capacities of the modified lithium iron phosphate battery electrodes could still maintain 89 % and 83 % after 1000 cycles. The synergistic effect of anions and cations in V-Cl co-doped system has been confirmed by the first-principles calculations, could effectively reduce the energy barrier for electronic band transitions and improve electronic conductivity.",lithium iron phosphate,N/A,"1C, 5C",N/A,1000
225,doc_225,"Free from strategically important elements such as lithium, nickel, cobalt, and copper, potassium-ion batteries (PIBs) are heralded as promising low-cost and sustainable electrochemical energy storage systems that complement the existing lithium-ion batteries (LIBs). However, the reported electrochemical performance of PIBs is still suboptimal, especially under practically relevant battery manufacturing conditions. The primary challenge stems from the lack of electrolytes capable of concurrently supporting both the low-voltage anode and high-voltage cathode with satisfactory Coulombic efficiency (CE) and cycling stability. Herein, we report a promising electrolyte that facilitates the commercially mature graphite anode (>3 mAh cm(-2)) to achieve an initial CE of 91.14 % (with an average cycling CE around 99.94 %), fast redox kinetics, and negligible capacity fading for hundreds of cycles. Meanwhile, the electrolyte also demonstrates good compatibility with the 4.4 V (vs. K+/K) high-voltage K2Mn[Fe(CN)(6)] (KMF) cathode. Consequently, the KMF||graphite full-cell without precycling treatment of both electrodes can provide an average discharge voltage of 3.61 V with a specific energy of 316.5 Wh kg(-1)-(KMF+graphite), comparable to the LiFePO4||graphite LIBs, and maintain 71.01 % capacity retention after 2000 cycles.",K2Mn[Fe(CN)(6)],>3 mAh cm(-2),N/A,4.4 V (vs. K+/K),hundreds of cycles
226,doc_226,"A novel water-soluble cationic polyacrylamide/polyaniline (CPNi) conductive and mechanical robust binder is designed and fabricated. PANi units possessed by CPNi can provide electrical conductivity for this system, and the crosslinking network between polyacrylamide and polyaniline can form via chemical bonds and its intermolecular hydrogen bonds. The effect of PANi is investigated via the electrochemical behaviors and mechanical properties. The CPNi6 sample could balance electrochemical and mechanical properties. It exhibits a superior discharge capacity of 120 mAh g(-1) at 200(th) cycle under the current density of 1C and an excellent discharge capacity of 118 mAh g(-1) at 5C-rate.",N/A,"120 mAh g(-1), 118 mAh g(-1)","1C, 5C-rate",N/A,200
227,doc_227,"Solid-state lithium batteries (SSLBs) are considered to be one of the most promising next-generation Li batteries due to their high capacity and intrinsic safety. However, their sustainable processing is often poorly investigated but could offer additional advantages over conventional batteries in terms of ecological and economic benefits. In this work, a sustainable, water-based processing route for garnet-supported SSLBs featuring a LiFePO4 (LFP)-poly(ethylene oxide) (PEO) composite cathode is presented. Both the LFP-PEO cathode and the thin free-standing garnet separator (105 mu m) are fabricated by water-based tapecasting. After optimizing the composition of the cathode, the full cell with a thin cathode (similar to 45 mu m) delivers a high capacity of 136 mAh g(-1) with a high Coulombic efficiency over 99% and good cycling stability for 50 cycles. However, the performance and cycling stability decrease when thicker cathodes (similar to 110 mu m) and higher rates were applied, indicating the need for further optimization. Nevertheless, the here-presented water-based fabrication route provides a baseline for further improvements and pushes SSLB fabrication further toward a green battery production.",thin,136 mAh g(-1),N/A,N/A,50
228,doc_228,"The solid electrolytes in solid-state lithium batteries suffer due to low room temperature conductivity (< 10(-4) S cm(-1)) and sluggish lithium-ion transport at the electrode-electrolyte interface. To fabricate solid-state lithium metal batteries employing composite solid electrolyte, Ta-doped Li7La3Zr2O12 (LLZTO) with room temperature conductivity similar to 6.1 x 10(-4) S cm(-1) was synthesized and dispersed in polyethylene oxide-lithium bis(trifluoromethanesulfonyl)imide (PEO-LiTFSI) polymer-salt matrix in different proportions. The sample SCE20 (20 wt% LLZTO & 80 wt% PEO-LITFSI), showing the best effective lithium-ion conductivity amongst all compositions (similar to 1.44 x 10(-4) S cm(-1)), was used to fabricate lithium symmetric cells and all-solid-state cells with LiFePO4 cathode in conjunction with lithium metal as the anode. The fabricated lithium symmetric cells showed high cyclability (>1100 h) with a low overpotential of similar to 180 mV at a current density of similar to 0.4 mA cm(-2). The LiFePO4 cells with monolithic cathode-SCE20 electrolyte architecture in conjunction with lithium metal as the anode exhibited similar to 50 % lower interfacial resistance and delivered similar to 84.2 % capacity retention after 1000 cycles at 1C with an initial discharge capacity of similar to 133 mAh g(-1). This facile, cost-efficient design of integrated cathode-electrolyte architecture by a doctor blade coating method can drive the application of solid-state lithium metal batteries on a commercial scale.",N/A,133 mAh g(-1),1C,N/A,1000
229,doc_229,"Inspired by the successful commercialization of LiFePO4, LiMnPO4 with a similar olivine structure has gained extensive research attention due to its higher electrode potential. Among various modification methods, nano-scaling and exposure of active crystal facets have been proven effective in improving the intrinsic issues of LiMnPO4. In this study, LiMnPO4/C nanocrystals were synthesized using ethylene glycol as a solvent, and the reaction temperature and time of the solvent thermal process were varied. It was found that the sample syn-thesized at a reaction temperature of 200 degrees C and a reaction time of 9 h exhibited discharge capacities of 145.1 mAh/g and 63.9 mAh/g at 0.1C and 5C, respectively. Furthermore, after 100 cycles, the sample maintained a capacity retention rate of 92.1 %. This significant improvement in electrochemical performance was attributed to the synergistic effect of nanoscaling and crystal facet engineering, effectively addressing the low electronic conductivity and sluggish diffusion rate issues of LiMnPO4 for lithium ions.",LiMnPO4,"145.1 mAh/g (0.1C), 63.9 mAh/g (5C)","0.1C, 5C",N/A,100
230,doc_230,"Lithium-ion batteries have emerged as the primary source of power for use in hybrid electric vehicles and electric vehicles in recent years. Monoclinic-phase Li3V2(PO4)(3) (LVP) is a potential cathode material for the next generation of lithium-ion batteries owing to its high operating voltage and low cost because of the use of inexpensive elements. Single-phase LVP nano-crystallites coated with carbon were synthesized using the citric-acid gel process. The effects of the amount of carbon coating on the material characteristics and electrochemical performance of LVP are investigated in this study. HR-TEM images indicated that the synthesized LVP crystallites had high crystallinity, and that 5-15-nm-thick amorphous carbon films were coated uniformly on the surfaces of the LVP crystallites. The 11.9% and 14.7% carbon-coated LVP samples exhibited good electrochemical performance with respect to capacity rates, cycle stability, and Coulombic efficiency at charge-discharge voltages of 3.0-4.3 V. For practical applications, we propose the use of 11.9% carbon-coated LVP; it had a high capacity of 114.3 mAh g(-1) (0.1 C) and excellent cycle stability with 97% capacity retention after 100 cycles. [GRAPHICS]",LVP,114.3 mAh g(-1),0.1 C,3.0-4.3 V,N/A
