Repository: PoulamiSadhukhan5/RAG-for-battery

# Retrieval augmented generation for building datasets from battery literature abstracts
Contains the notebook `Battery_RAG.ipynb` used for creating datasets.\
The test sets are `test_metal_hydride_250_gemma2_9B.xlsx` and `test_metal_hydride_250_llama3_8B.xlsx`.\
Final dataset is `final_extracted_1611.xlsx`
A subset of the generated dataset using this framework showing hydrogen storage properties of various alloys and compounds
extracted from the paper’s abstracts.

## RAG
Open `Battery_RAG.ipynb` in Google Colab.
<a target="_blank" href="https://github.com/PoulamiSadhukhan5/RAG-for-battery/blob/main/Battery_RAG.ipynb">
</a>\
Connect to T4 GPU.\

File: RAG_LiFePO4.csv (part 7 of 22)
,abstract_id,abstract,Cathode,Capacity,C-rate,Voltage,Cycle number
231,doc_231,"The infiltration ability of electrolytes in to the electrode is vital to the high-rate charge/discharge capacity of lithium-ion batteries (LIBs). Herein, mesoporous carbon is used with abundant and continuous mesoporous channels as the conductive additive in LIBs to enhance the infiltration of electrolytes. The Li+ diffusion coefficient of the mesoporous carbon is 1.65 x 10(-9) cm s(-1), much higher than that of carbon nanotubes (2.5 x 10(-10) cm s(-1)) and carbon black (1.6 x 10(-10) cm s(-1)). It is demonstrated that LiFePO4 cathode-based LIBs using mesoporous carbon as the conductive additive exhibit excellent high-rate charge/discharge capacities of 121 mAh g(-1) at 5 C and 54 mAh g(-1) at 30 C. When the compaction density of the LiFePO4 electrode increases from 0.7 to 1.3 g cm(-3), the LIBs can still deliver a capacity of 101 mAh g(-1) at 3 C. This work paves a new route to facilely improve the quick charge/discharge performance of LIBs.",LiFePO4,"121 mAh g(-1) at 5 C and 54 mAh g(-1) at 30 C, 101 mAh g(-1) at 3 C","5 C, 30 C, 3 C",N/A,N/A
232,doc_232,"The commercialization of Li-rich Mn-based cathode materials (LR) is hindered by structural instability, voltage decay, and poor cycle performance. To address these challenges, we propose a cost-effective composite cathode material (LRLFP) by integrating LR with structurally stable LiFePO4 (LFP). The composite leverages a cooperative shunting mechanism: during high-rate discharge, current preferentially flows through the highly conductive LR component, ensuring high specific capacity, while LFP mitigates electrolyte erosion and stabilizes the interfacial structure. The LRLFP composite delivers discharge capacities of 211.3 mAh g-1 (0.1 C) and 139.6 mAh g-1 (5 C) within 2.0-4.6 V, with 92.55% capacity retention after 400 cycles at 1 C. At 55 degrees C, LRLFP retains 46.2% capacity after 300 cycles, outperforming standalone LR (4.9%) and LFP (12.8%). Characterization confirms that the LFP component suppresses structural degradation and voltage decay in LR, while the composite exhibits enhanced pseudocapacitive behavior and reduced charge transfer resistance (166.64 vs 252.23 Omega for LR). This work provides a simple yet effective strategy to synergize high capacity and structural stability, advancing practical applications of LR-based cathodes.",LRLFP,"211.3 mAh g-1, 139.6 mAh g-1","0.1 C, 5 C, 1 C",2.0-4.6 V,"400 cycles, 300 cycles"
233,doc_233,"LiMn0.6Fe0.4PO4 has garnered considerable attention due to its higher operating voltage and theoretical energy density in comparison to the commercial LiFePO4. However, LiMn0.6Fe0.4PO4 still encounters challenges of discharge capacity and cycling performance. To address these issues, Ti doping is implemented through a scalable solid-state method to substitute the Mn site in the LiMn0.6Fe0.4PO4 crystal structure. LiMn0.57Ti0.03Fe0.4PO4 exhibits superior specific capacities of 151.4 and 139.3 mAh g-1 at 0.2 and 1C, respectively, with an impressive capacity retention rate of 87.4% after 500 cycles at 1C. It is found that the lithium-ion diffusion channel is broadened and the lithium-ion diffusion rate is enhanced (similar to 10-12 S cm-1) by a combination of structural and electrochemical studies. Interestingly, lithium-ion diffusion ability is greatly improved during the Mn2+/Mn3+ than the Fe2+/Fe3+ couple. Moreover, the electronic conductivity has also been enhanced. Furthermore, structure stability between LixMn0.6Fe0.4PO4 and Mn0.6Fe0.4PO4 phases is dramatically boosted during delithiation/lithiation. This study elucidates the comprehensive mechanism of the role of Ti doping and opens up new technology space to improve the discharge capacity and cycling performance of lithium-ion batteries.",N/A,"151.4, 139.3 mAh g-1","0.2, 1C",N/A,500
234,doc_234,"Olivine LiMnxFe1-xPO4 (LMFP) cathodes are gaining attention as a promising alternative to LiFePO4 (LFP) for lithium-ion batteries (LIBs), offering higher energy density while maintaining lower costs and improved safety compared to traditional layered oxide cathodes. However, their low electronic conductivity remains a challenge. One effective strategy to enhance electrode kinetics is incorporating carbon additives during fabrication. This study examines the role of conductive additive optimization in LiMn0.7Fe0.3PO4 (LMFP73) electrodes and evaluates the impact of refining the electrode manufacturing to improve performance under practical conditions. Electrodes with 0.5 % single-walled carbon nanotubes (SWCNTs) dispersion demonstrated improved performance. Optimization of mixing protocol, solid content, and coating speed, significantly enhanced the electrode's microstructure, mechanical integrity, and electrochemical response, producing thick electrodes suitable for industrial use. Upscaling to Graphite|LMFP73 single-layer pouch (SLP) cells with 200 g m-2 cathode loading resulted in 110 mAh g-1 at C/2, retaining 93 % of the initial capacity after 100 cycles. This work provides practical process parameters to reduce the gap between academic and industrial perspectives in electrode performance assessment under realistic conditions, tackling challenges in performance improvement while taking into account high areal loadings, mechanical properties of the coatings, practical electrode balancing, and electrolyte amount in the cell fabrication process.",Graphite|LMFP73,N/A,C/2,N/A,"100, 200"
235,doc_235,"LiFePO4/C has been successfully synthesized using surfactant-assisted solid-state reaction method to investigate the effects of non-polar solvents on structural properties and electrochemical performance. Petroleum jelly, oleic acid, and sucrose were used as non-polar solvents, surfactants and carbon sources. The ratio of petroleum jelly and oleic acid were 0.5:1 (LFP A), 1:1 (LFP B), and 2:1 (LFP C). The XRD, FE-SEM, and HR-TEM results show that adding petroleum jelly in LFP C enhances crystallinity and improves the morphology of nanoplates in LiFePO4 material. The EDS and Raman Spectroscopy tests show that the higher addition of petroleum jelly increases carbon percentage and carbon layer defects. The highest Li-ion diffusion coefficient was calculated by LFP C of 4.21 x 10(-15) cm(2).s(-1). Furthermore, the highest discharge test results at 0.1 C of LFP A, LFP B, and LFP C were 125 mAh.g(-1), 103 mAh.g(-1), and 144 mAh.g(-1), respectively. However, C-rate performance shows that the specific capacity of LFP A, LFP B, and LFP C at 5 C were 74 mAh.g(-1), 35 mAh.g(-1), and 59 mAh.g(-1), respectively. The cyclability test results showed that LFP A capacity retention after testing for 100 cycles was better than LFP C, and the lowest stability was obtained by LFP B. The addition of petroleum jelly improved the performance of LiFePO4/C but resulted in excess carbon in active material which decreased battery stability and specific capacity at high C-rate. Our results suggest that non-polar solvents can be added to LiFePO4/C synthesis to improve electrochemical performance but less carbon chains must be chosen.","LFP A, LFP B, LFP C","103 mAh/g (-1), 144 mAh/g (-1), N/A","5 C, with values for specific capacity of 74 mAh/g (-1), 35 mAh/g (-1), and 59 mAh/g (-1)",N/A,Not specified
236,doc_236,"Polymer-ceramic composites combine the benefits of polymers and ceramics. In particular, the infiltration of the ceramic cathode with a Li-ion-conducting polymer in an all-solid-state Li battery enhances the utilization of the cathode active material (CAM) and enables the application of thicker cathodes with higher storage capacity. This concept has already been validated in our earlier work, in which a porous LiCoO2-Li6.45Al0.05La3Zr1.6Ta0.4O12 (LLZO:Al:Ta) composite cathode was fabricated by spark plasma sintering (SPS) technique. However, its performance stability was low. In the present work, the concept is modified using an LFP-LATP cathode with LiFePO4 as the CAM, Li1.5Al0.5Ti1.5(PO4)(3) as the ion-conducting phase, and tape-casting with free sintering instead of SPS. Both tape-casting and free sintering are more relevant for large-scale production. The sintered LFP-LATP cathode is infiltrated with the MEEP polymer and LiC2NO4F6S2 ion-conducting salt. A full cell with the polymer-infiltrated cathode, LLZO:Al:Ta separator, and Li anode shows nearly full LFP utilization in the 100 mu m thick cathode with an excellent area-specific storage capacity of above 3 mAh cm(-2). However, after a few dozen cycles, a Li dendrite penetrates the separator leading to abrupt capacity fading. The prevention of Li dendrite formation remains a challenge for our future work.",LFP-LATP,N/A,N/A,N/A,few dozen cycles
237,doc_237,"Polyimide-Al2O3 membranes are developed as a direct alternative to current polyolefin separators by the electrospinning technique and their chemical structures confirm the carbonyl group with the presence of asymmetric and symmetric stretching and bending vibrations at 1778, 1720, and 720 cm(-1) and stretching vibration at 1373 cm(-1) for the imide group. Porous nanofiber architecture morphology is realized with a nanofiber thickness of similar to 200 nm and shows an ultrasmooth surface and >1 mu m pore size in the architecture, built with the chemical constituents of carbon, nitrogen, aluminum, and oxygen elements. The galvanostatic cycling study of the Li/PI-Al2O3/LiFePO4 lithium cell delivers stable charge-discharge capacities of 144/143 mAh g(-1) at 0.2 C and 110/100 mAh g(-1) at 1 C for 1-100 cycles. The fabricated MCMB/PI-Al2O3/LiFePO4 lithium-ion full-cell reveals less charge transfer resistance of Rct similar to 25 Omega and yields stable charge-discharge capacities of 125/119 mAh g(-1). The thermogravimetric curve for the PI-Al2O3 separator discloses thermal stability up to 525 degrees C, and the differential scanning calorimetric curve shows a straight line until 300 degrees C and depicts high thermal stability than the PP separator. In situ multimode calorimetry analysis of the MCMB/PP/LiFePO4 full-cell showed a pronounced exothermic peak at 225 degrees C with a higher released heat energy of 211 J g(-1) at the thermal runaway event, while the MCMB/PI-Al2O3/LiFePO4 full-cell revealed an almost 8-fold less exothermic released heat energy of 25 J g(-1) than the Celgard polypropylene separator, which was because the MCMB anode and LiFePO4 cathode can be mechanically isolated without any additional separator's melting and burning reactions, as a fire-suppressant separator for lithium-ion batteries.",N/A,125/119 mAh g(-1),N/A,N/A,N/A
238,doc_238,"New energy vehicles are gradually becoming widespread in China, and the quantity of installed and retired power LiFePO4 batteries has increased. The traditional wet recovery process of LiFePO4 cathode materials produces a lot of waste acid and waste alkali, which is inconsistent with the modern industrial concept of zero emissions and zero waste. This paper proposes a novel environmental protection process for direct remediation of spent LiFePO4. Li2CO3 is the lithium source, and expired food-grade sucrose is used to reduce the spent LiFePO4 cathode materials, which are then regenerated under the premise of achieving zero emissions and zero waste. When the addition of Li2CO3 is 4 wt% and the sucrose content is 15 wt%, the regenerated LiFePO4/C material exhibits uniform particle size and favorable morphology. At 0.1 C, the initial discharge specific capacity is 156.15 mAh g-1. At 5 C, its discharge performance is 106.01 mAh g-1, and the electrochemical performance of the regenerated LiFePO4/C material is similar to that of the commercial LiFePO4. Moreover, the regulation mechanism of lithium replenishment repair in LiFePO4 cathode materials is explored from the perspectives of material structure and physical phase composition.",LiFePO4,"156.15 mAh g-1 (initial discharge), 106.01 mAh g-1 (charge)","0.1 C, 5 C",N/A,N/A
239,doc_239,"A series of LiFe0.7Mn0.3-xMgxPO4/C (x = 0, 0.02, 0.05, and 0.08) cathode materials were synthesized a high-temperature solid-phase method and characterized by X-ray diffraction, scanning electron microscopy, X-ray photoelectron spectroscopy, and electrochemical tests to determine the structural, morphological, and electrochemical properties of the synthesized materials. The experimental results showed that the small amount of Mg2+ doping not only had no effect on the crystalline structure of material but also significantly improved the electrochemical properties of the material. LiFe0.7Mn0.25Mg0.05PO4/C material achieved specific discharge capacities of 163.2, 155.2, 149.1, 142.0 mAh/g at 0.1C, 0.2C, 0.5C, and 1C, respectively, and a capacity retention rate of 98.6% after cycles at 0.1C. It exhibited excellent rate performances and cycling stability. Electrochemical alternating-current impedance showed that the lithium-ion diffusion coefficient of LiFe0.7Mn0.25Mg0.05PO4/C sample reached 1.19 x 10-13 cm2/s, which was 4.1 times higher than that the pre-modified sample. Combined with the cyclic voltammetry test results, it was found that appropriate amount of Mg2+ doping could reduce the impedance and polarization of the material as as increase the conductivity and the lithium-ion diffusion rate, ultimately improving the electrochemical properties.",LiFe0.7Mn0.25Mg0.05PO4/C,"163.2 mAh/g, 155.2 mAh/g, 149.1 mAh/g, 142.0 mAh/g","0.1C, 0.2C, 0.5C, 1C",N/A,N/A
240,doc_240,"During repeated discharging and charging processes, the large volume change of Si causes the anode structure to break, resulting in poor cycle performance. The binder plays a vital role in reducing the volume expansion of Si. Herein, by grafting poly(ether-thioureas) (TUEG) on poly(acrylic acid) (PAA) through an amidation reaction, a self-healing polymer binder (PAA-TUEG) was designed and synthesized, which is beneficial for the fast Li ionic conduction and self-healing ability. Specifically, PAA-TUEG gel samples achieved 81% healing efficiency at room temperature without any external intervention. The Li-ion diffusion coefficient of the Si anode with PAA-TUEG as a binder reached 8.80 x 10(-5) cm(2) s(-1). Half batteries consisting of Si anodes using the PAA-TUEG polymer as a binder and lithium metal anodes exhibited an initial discharge capacity as high as 3676.1 mAh g(-1) with a Coulombic efficiency of 87.2%. A stable reversible capacity of 2744.3 mAh g(-1) with a capacity retention rate of 82% after 300 cycles was also realized. It indicates that the electrochemical performance of Si anodes with this polymer binder is significantly improved compared with that using conventional binders. Furthermore, the full cell composed of LiFePO4 cathodes and Si anodes with PAA-TUEG as a binder exhibits superior electrochemical performance. This concept of the polymeric binder, combining high Li-ion conductivity and self-healing ability, should be used to improve the cycle life of next-generation batteries using high-capacity materials that undergo huge volume changes during cycling.",N/A,3676.1 mAh g(-1),N/A,N/A,300
241,doc_241,"The use of cation-exchange membranes as electrolytes for lithium metal batteries can prevent the formation of lithium dendrites during extended cycling and guarantee safe battery operation. In our study, the Nafion-212 membrane in lithium form solvated by a mixture of ethylene carbonate and propylene carbonate (EC-PC) was used as an electrolyte in a lithium metal battery with the LiFePO4 cathode. The Nafion-212-EC-PC electrolyte is electrochemically stable up to 6 V, indicating its suitability for high-energy density batteries. It has an ionic conductivity of 1.9 x 10(-4) S/cm at 25 degrees C and a high lithium transference number. The symmetric Li|Nafion-212-EC-PC|Li cell shows a very low overvoltage of similar to 0.3 V at a current density of +/- 0.1 mA/cm(2). At 25 degrees C, the LiFePO4|Nafion-212-EC-PC|Li battery exhibits a capacity of 141, 136, 125, and 100 mAh/g at 0.1, 0.2, 0.5, and 1C rates, respectively. It maintains a capacity of 120 mAh/g at 0 degrees C and 0.1C with stable performance for 50 charge/discharge cycles. The mechanism of conductivity and capacity retention at low temperatures is discussed.",N/A,"141, 136, 125, and 100 mAh/g","0.1, 0.2, 0.5, and 1C",up to 6 V,50
242,doc_242,"Existing cathode electrode materials used in commercially available lithium-ion batteries (LIBs) exhibit inadequate electrochemical performance at low temperatures, significantly constraining their utility in regions with cold climates. Promising in this context, the NASICON-structure Na3V2(PO4)3 (NVP) nanomaterial was successfully synthesized using a modified Pechini method and consequently evaluated in LIBs. Benefiting from the reduced particle size and mixed ions resulting from the replacement of Na with Li ions, the cathode exhibits an exceptionally high performance at both room and low temperatures, demonstrating at -20 degrees C the capacity of 83.05 mAh g-1 at 0.2 C, which is 84.33% of that at the room temperature. With such remarkable efficiency, NVP emerges as a compelling cathode candidate for low-temperature LIBs.",N/A,83.05 mAh g-1,0.2 and 2,N/A,N/A
243,doc_243,"Polyoxometalates are intriguing high-capacity anode materials for alkali-metal-ion storage due to their multi-electron redox capabilities and flexible structure. However, their poor electrical conductivity and high working voltage severely restrict their practical application. Herein, the dinuclear polyoxovanadate Sr2V2O7 center dot H2O with unusually high electrical conductivity is reported as a promising anode material for lithium-ion batteries. During the initial lithiation process, the Sr2V2O7 center dot H2O anode experiences an electrochemically induced crystalline-to-amorphous transition. The resulting amorphous structure provides high redox activity and fast reaction kinetics via reversible V4.9+/V2.8+ redox couple through the intercalation mechanism. Furthermore, when coupled with the LiFePO4 cathode, the strong V-O bonds of the amorphous anode provide excellent structural stability, with the full-cell capable of performing >12 000 cycles with a capacity retention of 72%. Another advantage of Sr2xV2O7-delta center dot yH(2)O (0.5 <= x <= 1.0) is its composition adjustability, which enables delicately regulating the Sr vacancy content without destroying the structure. The defect Sr2xV2O7-delta center dot yH(2)O (x = 0.5) electrodes show significantly improved specific capacity and rate capability without sacrificing other key properties, delivering a high specific capacity of 479 mAh g(-1) at 0.1 mA cm(-2) and 41.9% of its capacity in 2 min. Overall, the preliminary study points the way forward for the facile preparation of high-quality polyoxometalates for advanced energy storage applications and beyond.",LiFePO4,N/A,N/A,N/A,>12 000
244,doc_244,"In order to improve the electrochemical performance of LiFePO4(LFP) electrode, Cu and Mg co-doped LFP cathode materials were synthesized via a high-temperature solid-state reaction method. The phase purity and morphology were characterized by X-ray diffraction(XRD) and scanning electron microscopy(SEM). Based on co-doped cathode material, the coin-type cells was assembled for galvanostatic charge-discharge testing. The combined synergistic effect of co-doping into LFP were investigated through density functional theory(DFT) calculations. The first-principles calculation method was employed to study the thermodynamic stability, electronic structure properties, intercalation voltage, and lithium-ion diffusion characteristics of Cu and Mg-doped LiFePO4. The results show that smaller particle sizes and larger specific surface areas for Cu and Mg co-doping. It facilitates the diffusion of LFP on the surface and within the bulk of the cathode material during charge and discharge processes. This leads to reduce polarization and thus improve electrochemical performance. A higher initial discharge specific capacity of 142.4 mAh/g is exhibited compared to the undoped counterpart. The incorporation of Cu and Mg reduces the band gap from 3.66 eV to 0.4 eV. This suggests that the electrical conductivity is improved due to electrons more easily transition from the valence band to the conduction band. After co-doping, the lithium ion diffusion barrier decreases from 1.08 eV to 0.75 eV. It is predicted that lithium ions diffuse in LFP-CM six orders of magnitude faster than in its intrinsic counterpart. Meanwhile, a platform with a high operating voltage of 3.64 V makes a positive contribution to the electrochemical performance.",Cu and Mg co-doped LiFePO4,142.4 mAh/g,N/A,N/A,N/A
245,doc_245,"Environmental impacts and resource availability are significant concerns for the future of lithium-ion batteries. This study focuses on developing novel fluorine-free electrolytes compatible with aqueous-processed cobalt-free cathode materials. The new electrolyte contains lithium 1,1,2,3,3-pentacyanopropenide (LiPCP) salt. After screening various organic carbonates, a mixture of 30:70 wt.% ethylene carbonate and dimethyl carbonate was chosen as the solvent. The optimal salt concentration, yielding the highest conductivity of 9.6 mScm-1 at 20 degrees C, was 0.8 molkg-1. Vinylene carbonate was selected as a SEI-stabilizing additive, and the electrolyte demonstrated stability up to 4.4 V vs. Li+/Li. LiFePO4 and LiMn0.6Fe0.4PO4 were identified as suitable cobalt-free cathode materials. They were processed using sodium carboxymethyl cellulose as a binder and water as the solvent. Performance testing of various cathode compositions was conducted using cyclic voltammetry and galvanostatic cycling with the LiPCP-based electrolyte and a standard LiPF6-based one. The optimized cathode compositions, with an 87:10:3 ratio of active material to conductive additive to binder, showed good compatibility and performance with the new electrolyte. Aqueous-processed LiFePO4 and LiMn0.6Fe0.4PO4 achieved capacities of 160 mAhg-1 and 70 mAhg-1 at C/10 after 40 cycles, respectively. These findings represent the first stage of investigating LiPCP for the development of greener and more sustainable lithium-ion batteries.",LiFePO4 and LiMn0.6Fe0.4PO4,N/A,N/A,up to 4.4 V vs. Li+/Li,N/A
246,doc_246,"In this work, microscale lithium iron phosphate (LFP) composites co-modified with glucose-derived carbon and Nb2CTx nanosheets (LFP/C-Nb2CTx) were synthesized by a simple and efficient in situ carbothermic reduction process. The LFP/C-Nb2CTx composite with a D-50 of approximately 5 lm has an ideal vibrational density (1.2 g center dot cm(-3)), facilitating an increase in volumetric energy density. The Nb2CTx nanosheets enhance the electrolyte penetration and improve an excellent lithium-ion (Li+) diffusion, while the glucose-derived carbon (C) compensates for the non-contact area between the Nb2CTx nano-sheets and the LFP particles. Thus, C-Nb2CTx coating formed on the surface of LFP particles can provide a continuous and effective conductive network. As a result, the electronic conductivity and Li+ diffusion of LFP are enhanced, and the composite electrode with the optimum C-Nb2CTx coating content (96.3 wt% LFP) exhibit high capacity (163.3 mAh center dot g(-1) at 0.05 C) and excellent rate performance (154.7 and 126.4 mAh center dot g(-1) at 0.1 C and 1 C).",LFP,163.3 mAh/g (at 0.05 C),"0.05 C, 0.1 C, 1 C",N/A,N/A
247,doc_247,"The definite lifespan of lithium iron phosphate (LiFePO4, LFP) batteries necessitates the advancement of cost-effective, nature-friendly, and productive recycling techniques for spent LFP batteries. In this study, ethylene glycol (C2H6O2), a sustainable and economical small organic molecule, is employed as a multifunctional hydrogen-bonding donor, along with lithium chloride (LiCl), a readily accessible Li source and hydrogen-bonding acceptor. Together, they form a novel Li-salt deep eutectic solvent (DES) through hydrogen bonding interactions. This DES directly repairs and rejuvenates the spent cathode material (S-LFP) at 80 degrees C. The Li-salt DES not only replenishes the depleted Li in S-LFP and reduces the adverse effects of Li-Fe antisite defects but also establishes a reducing environment that facilitates the reversion of degraded Fe(III) species in S-LFP back to their original Fe(II) state. Consequently, the regenerated LFP exhibits remarkable electrochemical behavior, delivering an initial capacity of 155.6 mAh g-1 at 0.1 C and retaining 93% of its initial capacity after 300 cycles at 1 C. This approach can be scaled up to treat large quantities of LFP cathode material recovered from fully retired batteries, presenting a practical pathway toward large-scale recycling of spent LFP batteries in the future.",S-LFP,155.6 mAh g-1,"0.1, 1",N/A,300
248,doc_248,"To meet the requirements of high-energy-density lithium batteries, an urgent increasing demand exists for highsafety electrolyte compatibility with high-voltage cathodes. However, the safety issues of widely used etherbased liquid electrolytes and their low oxidation stability have not been effectively resolved. Herein, a covalently bridged electrolyte with ceramics as the crosslinking center is constructed in situ. The fabricated electrolyte combines the advantages of polymer (poly-1,3-dioxolane (PDOL)) and ceramic (mesoporous SiO2 (MS)) as well as its unique crosslinking structures, possessing high oxidation stability, safety, and mechanical strength. Consequently, the symmetrical Li cells present a stable overpotential of 21 and 32 mV for up to 1000 h at 0.25 mAh cm-2 and 3700 h at 0.5 mAh cm-2, respectively. The assembled LiFePO4 (LFP)/Li cell delivers a capacity retention of 87.6 % after 600 cycles at 1C and shows only a small voltage gap of approximately 0.07 V. Even at 2C, the LFP/Li cell still exhibits a low capacity decay of 0.024 % per cycle over 1000 cycles. Moreover, the LiNi0.8Mn0.1Co0.1O2 (NCM811)/Li cell maintains a high discharge capacity of 152.1 mAh/g and a capacity retention of 93.2 % after 300 cycles. Therefore, the invented electrolyte enables high-energy-density Li batteries with high safety and excellent electrochemical performance, blazing a trail for their rapid development.",LiNi0.8Mn0.1Co0.1O2 (NCM811),N/A,"1C, 2C",N/A,"600, 1000"
249,doc_249,"The application of solid polymer electrolytes (SPEs) is severely impeded by the insufficient ionic conductivity and low Li+ transference numbers (t(Li)(+)). Here, we report an iodine-driven strategy to address both the two long-standing issues of SPEs simultaneously. Electronegative iodine-containing groups introduced on polymer chains effectively attract Li+ ions, facilitate Li+ transport, and promote the dissociation of Li salts. Meanwhile, iodine is also favorable to alleviate the strong O-Li+ coordination through a Lewis acid-base interaction, further improving the ionic conductivity and t(Li)(+). As a proof of concept, an iodinated single-ion conducting polymer electrolyte (IPE) demonstrates a high ionic conductivity of 0.93 mS cm(-1) and a high t(Li)(+) of 0.86 at 25 degrees C, which is among the best results ever reported for SPEs. Moreover, symmetric Li/Li cells with IPE achieve a long-term stability over 2600 h through the in-situ formed LiF-rich interphase. As a result, Li-S battery with IPE maintains a high capacity of 623.7 mAh g(-1) over 300 cycles with an average Coulombic efficiency of 99%. When matched with intercalation cathode chemistries, Li/IPE/LiFePO4 and Li/IPE/LiNi0.8Mn0.1Co0.1O2 solid-state batteries also deliver high-capacity retentions of 95% and 97% at 0.2 C after 120 cycles, respectively.",Intercalation cathode chemistries,N/A,0.2 C,N/A,120
250,doc_250,"This study introduces a novel synthesis strategy for creating hollow-C@SiOxFy nanospheres, through which remarkable structural and electrochemical enhancements for lithium-ion batteries were achieved. By utilizing an NF3 fluorination process, hollow structures were formed via the Kirkendall effect through SiO2 etching, which concurrently generated SiOxFy species and N/F functional groups. Compared with SiO2, these SiOxFy species significantly increased the lithium storage capacity because of their superior reversible Si conversion rate. The resulting hollow-C@SiOxFy nanospheres exhibited a 17 % increase in the discharge capacity and exceptional cycling stability, retaining 105 % of their initial capacity after 300 cycles at a high current density of 2000 mA g- 1. Additionally, the formation of a robust, inorganic-based solid electrolyte interface (SEI) composed of Li4SiO4 and LiF derived from SiOxFy species minimized volume expansion and improved stability. When paired with a commercial LiFePO4 cathode in a full-cell configuration, the anode delivered a reversible capacity of 122.7 mAh g- 1, with 97 % retention over 100 cycles, underscoring its practicality for real-world applications. The innovative structural and chemical modifications introduced by NF3 fluorination were pivotal in improving both the cycling stability and electrochemical performance.",LiFePO4,122.7 mAh g-1 (anode),2000 mA g-1,N/A,300
251,doc_251,"The emergence of the lithium-ion battery as a subject of intense research interest has propelled of high-energy-density LiFexMn1-xPO4(LFMP) becoming a prominent area of investigation. However, the material suffers from inherently low electronic conductivity due to its olivine structure, which imposes severe constraints on electron transport kinetics, thus adversely impacting both charge-discharge rates and overall electrochemical performance. We propose an innovative protocol for high-precision reaction mechanism modulation. By employing Fe3(PO4)2 & sdot;8H2O with strategically enhanced (020) crystal plane exposure as a pivotal precursor, we synthesized LiFe0.75Mn0.25PO4/C cathode material featuring a shorter ion diffusion path. Comprehensive characterization coupled with electrochemical validation revealed that the resultant cathode material exhibits a smaller particle size and more uniform morphology, along with a superior rate performance and cycle stability. The discharge specific capacity is 144.1 mAh g- 1 and the capacity retention reaches 96.1 % over 1000 cycles at a 1C rate. The findings demonstrate that the regulation of the growth trajectory of the precursor Fe3(PO4)2 & sdot;8H2O crystal plane can markedly enhance the electronic conductivity and Li+ mobility of the cathode material, thereby optimising the electrochemical performance.",N/A,144.1 mAh g-1,1C,N/A,1000
252,doc_252,"As a cathode material for lithium-ion batteries, lithium iron phosphate (LiFePO4) has received widespread attention due to its large discharge capacity, low price and no pollution to the environment. This article aims to prepare lithium iron phosphate and corresponding composite cathode inks with excellent performance suitable for microelectronic printers. Lithium iron phosphate inks with different concentrations were configured and then prepared into electrodes and the electrochemical performance of the electrodes prepared from the ink with optimal concentration was studied. The results show that when the ratio is 0.1 C, the specific discharge capacity of the lithium iron phosphate electrode with a printing concentration of 10% is as high as 142 mAh.g(-1). Based on the poor conductivity of lithium iron phosphate, a small amount of reduced graphene oxide was added to improve its conductivity. When the mass fraction of reduced graphene oxide is 0.6%, the discharge specific capacity of the composite material of lithium iron phosphate and reduced graphene oxide reaches 152.1 mAh.g(-1), and the Coulomb cycle efficiency is 99.2%, showing that the introduction of reduced graphene oxide is beneficial to improving the overall performance of the material.",Lithium iron phosphate,152.1 mAh.g(-1),0.1 C,N/A,N/A
253,doc_253,"Thick electrode engineering greatly enhances the areal loading of electroactive materials and gravimetric energy density of batteries, but it brings sluggish electron/ion diffusion kinetics and fluffy structure (high porosity) owing to its prolonged electronic/ionic diffusion length. Herein, we develop a general soft chemical strategy to fabricate a series of ultrathick yet dense electrodes with high conductivity, which achieves high utilization of electroactive materials, ultrahigh areal and volumetric capacities. Specifically, the ultrathick dense grapheneencapsulated Na3V2(PO4)(3) electrode (loading: 120 mg cm(-2), thickness: 492 mu m) and graphene-encapsulated LiFePO4 (HD-LFP@G) electrode (loading: 152 mg cm(-2), thickness: 623 mu m) achieve the utilization ratios of 73 and 90%, and the ultrahigh areal capacities of 9.3 and 21 mAh cm(-2), respectively. Importantly, the ultrathick and dense HD-LFP@G//graphene-encapsulated graphite (HD-graphite@G) full batteries also displayed a high areal capacity of 9.4 mAh cm(-2). Detailed mechanism analysis revealed that such superior electrochemical performance stems from its 3D high-conductivity and network-like graphene-encapsulated structure, which maintains good electronic/ionic diffusion kinetics and structural stability, while the dense structure endows high volumetric performance in the ultrathick dense electrodes. This work provides an universal strategy to design ultrathick, dense electrodes towards compact energy storage with high volumetric and gravimetric energy density in practical applications.","Na3V2(PO4)3, LiFePO4","9.3 mAh cm(-2), 21 mAh cm(-2)",N/A,N/A,N/A
254,doc_254,"The electrochemical performance of vanadium doped LiFePO4 has been significantly enhanced as a result of improved electron conductivity and lithium ion diffusion capability. These findings enable the utilization of LiFePO4 to power electric vehicles with faster acceleration and reliable long-term cycling stability. Herein, optimization of the band structure of LiFePO4 with effective reduction of forbidden bandwidth after vanadium doping were demonstrated via theoretical calculation. Meanwhile, the decreased energy barrier of lithium ion diffusion enabled a fast transfer. The vanadium doped LiFePO4/C composites were synthesized via a solid state method with iron powder as direct precursor and realized 100% atomic efficiency as well as a higher tap density. The specific capacity and high rate performance were apparently ameliorated, 2% Vdoped LiFe0.98V0.02PO4/C measured 141.4 mAh g-1 at 1 C and 93.9 mAh g-1 at 20 C, while the pristine counterpart only performed 130.1 mAh g-1 and 80.5 mAh g-1, respectively. Furthermore, the capacity retention rate after 500 cycles at 1 C was 98.3% for LiFe0.98V0.02PO4/C. Based on these DFT calculation and experimental results, the dramatic improvement of vanadium doped LiFePO4/C materials may provide novel opportunities for the evolution of olivine cathode materials and satisfy the demand in electric vehicles.(c) 2022 Elsevier B.V. All rights reserved.",LiFePO4/C,"130.1 mAh g-1, 141.4 mAh g-1, 93.9 mAh g-1","20 C, 1 C",N/A,500
255,doc_255,"Iron vanadium oxides have large exploration potentiality as anode materials for lithium ion batteries owing to their abundant resource and high capacity based on multi-electron transfer process. However, low electrical conductivity and large volume change may lead to the sluggish reaction kinetics and rapid capacity decay. Herein, Fe2VO4 nanoparticles are uniformly embedded in the carbon nanotubes (FVO/CNT) though the hydrothermal reaction and subsequent heat treatment. Benefiting from high electrical conductivity and structural stability of CNT, FVO/CNT composite delivers excellent lithium storage performance with superior kinetics and high reversible capacity. Furthermore, the lithium-ion full cell with LiFePO4 as cathode presents superior cycling stability (181.5 mAh g-1 after 100 cycles at 0.2 A g-1 and 96.4 mAh g-1 after 500 cycles at 2.0 A g-1). This work opens up a promising path for electrochemical reaction analysis of energy storage materials and provides valuable guidance for durable lithium ion batteries with high performance.",LiFePO4,"181.5 mAh g-1, 96.4 mAh g-1","0.2 A g-1, 2.0 A g-1",N/A,"100, 500"
256,doc_256,"The limited ion/electron transport kinetics and insufficient crystalline stability of TiNb2O7 (TNO) present significant challenges to the development of high-performance lithium-ion batteries (LIBs) with fast-charging capabilities and long cycle life. Here we propose a dual-modification strategy combining Ndoped carbon (NC) coating and Co2+/W6+ doping, which not only enhances ionic and electronic conductivity but also effectively regulates volume expansion during electrochemical cycling. Upon Li+ ion insertion, a significant reduction in the unit cell expansion coefficient of doped TNO is observed, from 7.48% (pristine TNO) to 5.37% (with 3% W6+ doping) and 4.65% (with 3% Co2+ doping), along with lowered lattice distortion and improved uniformity in internal strain release. Density functional theory (DFT) simulation demonstrates that Co2+ and W6+ions preferentially substitute Ti4+ sites in the TNO crystal, leading to the improved electronic conductivity by narrowing the bandgap. Moreover, Co2+ doping creates lower electron density and wider Li+ ion transport channels than W6+ doping. The optimized 3Co-TNO@NC anode delivers a remarkable power density of 11.0 kW kg-1 at 20 C while maintaining a high reversible capacity of 150.9 mAh g-1 at 10 C after 2000 cycles. It also exhibits excellent compatibility in full cells, paired well with LiFePO4 (137.9 mAh g-1 after 2000 cycles) and Ni-rich LiNi0.8Co0.1Mn0.1 (130.9 mAh g-1 after 500 cycles) cathodes at 5 C, highlighting its potential as a high-safety, low-strain anode material for high-power LIBs. (c) 2025 Science Press and Dalian Institute of Chemical Physics, Chinese Academy of Sciences. Published by Elsevier B.V. and Science Press. All rights are reserved, including those for text and data mining, AI training, and similar technologies.","FePO4, Ni-rich LiNi0.8Co0.1Mn0.1","137.9 mAh g-1, 130.9 mAh g-1",5 C,N/A,"2000, 500"
257,doc_257,"Ion transport in composite electrodes plays a key role in the electrochemical performance of lithium-metal batteries (LMBs), particularly at high current densities, and hence, some works have suggested the use of ionic conducting polymers as binders. Herein, in order to assess the importance of the type of ion conduction in binders, two poly(ionic liquid) polymers were analyzed as binders in LiFePO4 (LFP) cathodes: poly(lithium 1-[3-(methacryloyloxy)propylsulfonyl]-1-(trifluoromethane sulfonyl) imide) (PMTFSI-Li), and poly(diallyldimethylammonium bis(trifluoromethane sulfonyl)imide) (PDADMA-TFSI). Their functionalities allow modulating the individual transport of their counter-ions, Li+ and TFSI-, respectively; in comparison with conventional PVDF binder. Thus, LFP-C-Binder cathodes, namely C-PVDF, C-PDADMA-TFSI and C-PMTFSI-Li, were evaluated in LMBs. C-PMTFSI-Li exhibited the best performance reaching the theoretical specific capacity (170.3 +/- 0.8 mAh g(-1)) at C/10, an outstanding capacity at 10 C (100.6 +/- 0.5 mAh g(-1)), and long lifespan (>500 cycles at 1 C). C-PDADMA-TFSI showed good long-term cycling and high performance at high C-rate, while C-PVDF ended up fading before reaching 500 cycles. Surprisingly, it was observed that the presence of ionic binders into the cathode formulation influenced on Li-0 metal deposition morphology, leading to a more homogeneous plating (specially PMTFSI-Li) in comparison with PVDF; and therefore, exhibiting a mitigation of mossy lithium growth.",LFP (LiFePO4),"170.3 +/- 0.8 mAh g(-1), 100.6 +/- 0.5 mAh g(-1)","C/10, 10 C, 1 C",N/A,>500
