Repository: PoulamiSadhukhan5/RAG-for-battery

# Retrieval augmented generation for building datasets from battery literature abstracts
Contains the notebook `Battery_RAG.ipynb` used for creating datasets.\
The test sets are `test_metal_hydride_250_gemma2_9B.xlsx` and `test_metal_hydride_250_llama3_8B.xlsx`.\
Final dataset is `final_extracted_1611.xlsx`
A subset of the generated dataset using this framework showing hydrogen storage properties of various alloys and compounds
extracted from the paper’s abstracts.

## RAG
Open `Battery_RAG.ipynb` in Google Colab.
<a target="_blank" href="https://github.com/PoulamiSadhukhan5/RAG-for-battery/blob/main/Battery_RAG.ipynb">
</a>\
Connect to T4 GPU.\

File: RAG_LiFePO4.csv (part 8 of 22)
,abstract_id,abstract,Cathode,Capacity,C-rate,Voltage,Cycle number
258,doc_258,"Carbon materials, as the skeleton structure of electrode materials, are composited with lithium-ion anode materials, which not only increase the electrical conductivity of the materials, but also enhance the electrochemical performance of the electrode materials. In this paper, LiV3O8@C composites were prepared by using coconut shell-based porous carbon to structurally modulate aqueous lithium-ion anode materials. And three composites with different structures and sizes were successfully synthesized by hydrothermal method, hydrothermal stirring method and improved solid-phase method. After XRD and SEM analyses, it was found that all three composites maintained the monoclinic crystal system structure of LiV3O8, and the materials prepared by the hydrothermal method showed a smooth layer structure, while the materials prepared by the hydrothermal stirring method and the solid-phase method showed nanorods with different sizes. The prepared anode materials and LiFePO4 cathode materials were assembled into an aqueous lithium-ion full battery, and were subjected to charge/ discharge tests, cyclic voltammetry and electrochemical impedance spectroscopy. The results indicate that the electrochemical performances of the three composites are significantly improved compared with the pure LiV3O8. Specifically, the discharge capacities of the two groups of nanorod-like composites were 112.2 mAh/g and 85.5 mAh/g at a rate of 0.2 C, which were improved by as much as two times compared with the pure LiV3O8. However, the composite material with layered structure not only reaches an initial discharge specific capacity of 148.39 mAh/g, which is 2.7 times higher than that of the pure LiV3O8, but also effectively slows down the dissolution effect of LiV3O8 by compositing with the carbon material, and at the same time, it shows excellent rate performance.",,,,,
259,doc_259,"Mechanical fracture is a critical failure mode in lithium-ion batteries (LIBs), with crack propagation-central to the fracture mechanism-posing significant challenging in control. This issue is particularly pronounced in alloy-type anodes, which exhibit limited stress tolerance, constraining advancements toward higher energy densities in LIBs. Herein, we introduce a biomimetic laminated structure alloy-type foil anode by compositing Sn foil with single-walled carbon nanotubes that enables cyclic stability and high energy density. By modulating the crack propagation mechanism at multiple length scales, the biomimetic structure effectively raises the energy release threshold and facilitates the delocalization of electrochemically induced stress concentration, significantly delaying the onset of mechanical fracture during cycling. Consequently, the full-cell paired with LiFePO4 and LiNi0.8Co0.1Mn0.1O2 cathodes achieve stable hundreds of cycles at practically relevant areal capacities. In particular, the full-cell with LiNi0.8Co0.1Mn0.1O2 at high loading of 10 mAh cm-2 delivers a volumetric energy density of 1127.2 Wh L-1, offering a promising pathway for advancing alloy-type foil anodes in high-energy LIBs.",LiNi0.8Co0.1Mn0.1O2,10 mAh cm-2,N/A,N/A,hundreds
260,doc_260,"The lithium dendrite growth is still a serious challenge and impeding the realistic applications of all-solid-state lithium batteries. In view of the amide containing sediment layer can be stable on lithium/cathodes, a composite polymer electrolyte with amide-based matrix is in-situ built on porous electrodes. With the introduction of amide, the polymer electrolyte presents excellent ability to inhibit lithium dendrite growth and makes the Li/Li symmetric battery stably work for 500 h with a good ionic conductivity of 4.25 x 10(-5) S/cm at 40 degrees C. The solid electrolyte also shows a wide electrochemical stable window and good interface contact with the porous cathode. Utilizing this composite polymer electrolyte, the all-solid-state Li/LiFePO4 battery shows an initial discharge capacity of 146.5 mAh/g at 0.1 C under 40 degrees C and remains 81.4% in 100 cycles. The polymer electrolyte also can present better properties after modification. These results demonstrate that the presented PA-based composite polymer electrolyte could be served as a good electrolyte candidate for all-solid-state lithium-ion batteries. (C) 2022 Published by Elsevier B.V. on behalf of Chinese Chemical Society and Institute of Materia Medica, Chinese Academy of Medical Sciences.",N/A,146.5 mAh/g,0.1 C,N/A,100
261,doc_261,"Lithium metal battery is a promising candidate for the next generation batteries due to its high theoretical specific capacity and energy density. However, the dendritic propensity of Li metal and inevitable volume variation are critical obstacles for commercialization. Here, we prepare a novel anode that Li infused partially into the tin oxide coated Ni mesh (Li/SnO2-Ni) by semi-infusion strategy. The strategy can provide an adequate but not excessive amount of Li in the host for the battery. The SnO2-Ni mesh abates the dendritic formation and volume variation due to its lithiophilic property, three-dimensional (3-D) structure, and excellent conductivity guiding the Li-ion deposition and stripping uniformly during cycling. As a result, Li/SnO2-Ni cell can cycle a long span with an exceptionally low voltage gap of 8, 15, and 200 mV at a different current density and of 1, 3, and 35 mA cm(-2) , and a capacity of 1, 1 and 5 mAh cm(-2) , respectively, in a symmetrical cell. The performance of full cell against LiFePO4 cathode achieves a superior capacity of 173 mAh g(-1) at 0.2 C and the retention of 90 % after 70 cycles. This work offers a facile and effective strategy to fabricate a 3-D composite anode and promotes the practical applications of Li metal batteries.",LiFePO4,173 mAh g(-1),0.2,N/A,70
262,doc_262,"The limited ionic conductivity at room temperature and the constrained electrochemical window of poly(ethylene oxide) (PEO) pose significant obstacles that hinder its broader utilization in high-energy-density lithium metal batteries. The garnet-type material Li6.4La3Zr1.4Ta0.6O12 (LLZTO) is recognized as a highly promising active filler for enhancing the performance of PEO-based solid polymer electrolytes (SPEs). However, its performance is still limited by its high interfacial resistance. In this study, a novel hybrid filler-designed SPE is employed to achieve excellent electrochemical performance for both the lithium metal anode and the LiFePO4 cathode. The solid composite membrane containing hybrid fillers achieves a maximum ionic conductivity of 1.9 x 10-4 S cm-1 and a Li+ transference number of 0.67 at 40 & DEG;C, respectively. Additionally, the Li/Li symmetric cells demonstrate a smooth and stable process for 2000 h at a current density of 0.1 mA cm-2. Furthermore, the LiFePO4/Li battery delivers a high-rate capacity of 159.2 mAh g-1 at 1 C, along with a capacity retention of 95.2% after 400 cycles. These results validate that employing a composite of both active and inactive fillers is an effective strategy for achieving superior performance in all-solid-state lithium metal batteries (ASSLMBs). Solid polymer electrolytes (SPE) provide safety benefits for all-solid-state lithium metal batteries (ASSLMBs), yet hurdles such as restricted ion conductivity and electrochemical stability remain. The innovation in this work introduces a groundbreaking solid composite polymer electrolyte, delivering exceptional ionic conductivity, an extended electrochemical window, and stable cycling performance.image",LiFePO4,159.2 mAh g-1,1 C,N/A,400
263,doc_263,"Owing to the crustal abundance of sodium element, sodium ion batteries (SIBs) are considered a promising complementary to lithium-ion battery for stationary energy storage applications. The cointercalation chemistry enables the use of cost-effective graphite as anodes, whereas the low capacity (<130 mAh g(-1)) and high redox potential (>0.6 V vs. Na/Na+) of graphite significantly limit the energy density of SIBs. Herein, we induce the high-capacity Na metal into sodiophilic ternary graphite intercalation compounds (t-GICs) via co-intercalation and deposition reactions, thereby achieving Na/t-GIC anodes with high capacities and low working voltage (0.18 V). The new anodes exhibit high coulombic efficiencies of above 99.7 % over 550 cycles and a high-rate capacity of 588.4 mAh g(-1) at 6 C (10 min per charge). When it is paired with Na3V2(PO4)(2)F-3 (NVPF) cathodes, the SIBs demonstrate a high energy density of 259 Wh kg(both electrodes)(-1) surpassing that of commercial LiFePO4//graphite batteries. The outstanding anode performance is attributed to the tailored sodiophilicity of graphite through manipulating the ether solvents and the in situ generated space among t-GIC flakes to stably accommodate Na metal. Our findings for stable Na plating/striping on sodiophilic graphite materials provide an effective approach for developing advanced SIBs.",NVPF,588.4 mAh g(-1),6,>0.6 V vs. Na/Na+,550
264,doc_264,"Olivine-structured LiMnPO4-based cathode materials have been considered upgrades to LiFePO4 due to their higher energy density and highly stable polyanionic Li+ storage structure. However, the high electronic and ionic insulation has severely limited their popularization and application. In this work, the reversible specific capacity and the rate performance of LiMn0.8Fe0.2PO4@C (LMFP@C) have been promoted by incorporating particle nanocrystalline and V3+ doping. The mechanical liquid phase activation technique ensures the uniform mixing of the raw materials and reduces their particle size to nanometer scale. Based on this typical synthetic strategy, about 1 at.% of V3+ can be doped into the LMFP lattice to form a uniform solid solution, while most of the V3+ ions tend to enrich on the surface of the particles as the introducing amount is >2 at.%. Optimally, 1 at.% of V3+ doping improves the electrochemical performance of LMFP@C significantly, but >2 at.% of V3+ introduction is detrimental. The optimized material exhibits high discharge capacities of 155.4 and 115.9 mAhg(-1) at 0.1 and 5.0C, respectively, and a high capacity retention of 93.4% after 100 cycles at 1.0C rate.",LMFP@C,155.4 mAhg(-1) and 115.9 mAhg(-1),0.1 and 5.0C,N/A,N/A
265,doc_265,"The quasi-solid-state metal battery stands out as a promising candidate for the advancement of scalable, safe, and high-performance battery technologies. However, a major challenge remains in the form of short circuits arising from dendrite penetration, a consequence of uneven lithium deposition at the solid electrolyte/lithium anode interface. To address this issue, an in-situ constructed three-dimensional LiCl/Li-Al hybrid protective layer was implemented to inhibit the growth of dendrites. The enhanced interfacial dynamics were meticulously elucidated through a synergistic analysis of simulation and experimental results, highlighting the facilitation of Li+ + flux distribution and uniform mass transfers introduced by the lithiophilic Li-Al alloy component. As a result, the modified Li anode enables stable Li stripping/plating cycling at a high current density of 1.0 mA center dot cm-2-2 and over 500 h at 0.2 mA center dot cm-- 2 for 0.2 mAh center dot cm-- 2 in the quasi-solid-state symmetric batteries. Additionally, the full cell with a LiFePO4 4 cathode maintains a high discharge capacity of 136.2 mAh/g after 400 cycles at 0.5C with a capacity retention of approximately 90 %. These findings demonstrate the application potential of Li anodes with a surface treatment for quasi-solid-state lithium metal battery applications.",LiFePO4,136.2 mAh/g,0.5,N/A,400
266,doc_266,"Waste LiFePO4 (LFP) batteries can be harmful to the environment and lead to waste of resources if not properly disposed of. In this study, an efficient and environmentally friendly method for solid-phase recycling waste LFP cathode material (W-LFP) is proposed. Most of the impurities in the W-LFP are removed by air firing. The regenerated LFP is then obtained by adding lithium carbonate and triethanolamine for repair during heat treatment. The addition of triethanolamine converts Fe3+ to Fe2+ and also allows the formation of an N-doped modified carbon layer on the surface of the LFP particles, which improves the electrochemical properties of the regenerated material. Physical characterization and electrochemical tests are used to investigate the attenuation and regeneration mechanism of LFP. The regenerated LFP possesses a high specific discharge capacity (152.87 mAh g-1 at 0.2 C), which is about 95.32% of the commercial LFP, and the capacity retention rate is 88.52% after 600 cycles at 1 C. It is worth noting that we do not use solvents such as acids and alkalis in the regeneration process, thus avoiding the generation of large quantities of acid and alkaline waste liquids, which is friendly to the environment. This solid-phase regeneration process offers a promising method for the future recycling of used LFP batteries because of its simplicity, environmental friendliness, and high efficiency.",LFP,152.87 mAh g-1,0.2,N/A,N/A
267,doc_267,"LiFePO4 is the widely accepted high-performance cathode material for lithium-ion batteries with good economy and safety. Carbon encapsulation is the ordinary way to overcome its weakness of poor conductivity. In this work, nitrogen-doped carbon coating was created by growing FeNi-ZIF-8 on the lithium iron phosphate surface and then calcining at high temperature. This network structure of nitrogen-doped carbon surrounding the lithium iron phosphate is rich in both sp2-C and defectives, which promote the ions and electron conductivity throughout nanoparticles to enhance the rate performance and cycling stability of the lithium iron phosphate cathode. The results show that the synthesized LFP@NC(FeNi) composites provide a capacity of 166.6 mAh g- 1 at 0.1C and 72.9 mAh g- 1 at 10C, respectively. The capacity retention rate of 500 cycles at 5C is about 94.2%. The high-rate performance and cycle stability fulfill the requirements of rechargeable lithium batteries.",LiFePO4,"166.6 mAh g-1, 72.9 mAh g-1","0.1C, 10C, 5C",N/A,500
268,doc_268,"Solid polymer electrolytes (SPEs) have attracted much attention due to their excellent flexibility, strong interfacial adhesion, and good processibility. However, the poor interfacial contact between the separate solid polymer electrolytes and electrodes leads to large interfacial impedance and, thus, hinders Li transport. In this work, an ionic liquid-modified comb-like crosslinked network composite solid-state electrolyte with an integrated electrolyte/cathode structure is prepared by in situ ultraviolet (UV) photopolymerization. Combining the enhanced interfacial contact and the introduction of ionic liquid, a continuous and fast Li+ transport channel at the electrolyte-cathode interface is established, ultimately enhancing the overall performance of solid-state lithium batteries. The composite solid electrolytes (CSEs) exhibit an ionic conductivity of 0.44 mS cm-1 at 60 degrees C. LiFePO4//Li cells deliver a high discharge capacity (154 mAh g-1 at 0.5 C) and cycling stability (with a retention rate of more than 80% at 0.5 C after 200 cycles) at 60 degrees C.",LiFePO4,154 mAh g-1,0.5,N/A,200
269,doc_269,"Spinel Li4Ti5O12 as the anode material for lithium-ion batteries possessed zero strain characteristics, high safety, good stability, rapid Li+ diffusion rate, and fast charging and discharging performance, and has been used commercially. In this work, a porous plate-like structure for Li4Ti5O12 is constructed via an economic in situ topological reaction with H1.07Ti1.73O4 & BULL;H2O as the precursor. In terms of Li+ storage, not only the typical intercalation reaction of Li4Ti5O12 can be fully carried out, but also the Li+ storage in the form of pseudocapacitance can be introduced due to its porous structure, thus the enhanced Li+ storage mechanism can be realized and the reversible capacity in the work (197 mAh g(-1) at 0.1 A g(-1)) break the bottleneck of 175 mAh g(-1) for Li4Ti5O12. In terms of electrochemical reaction kinetics, its plate-like shape effectively avoids agglomeration of particles reducing the charge transfer resistance, and the micropores increase the diffusion rate of Li+ (3.3 times faster than the commercial Li4Ti5O12 nanoparticles). During the practical test, it can maintain the reversible capacity of 134 mAh g(-1) after 1000 cycles at the huge current density of 1.0 A g(-1) and show good compatibility with commercial LiFePO4 cathode, which proves its great practical potential for LIBs.",N/A,197 mAh g(-1),"0.1 A g(-1), 1.0 A g(-1)",N/A,1000
270,doc_270,"Silicon is regarded as one of the most promising anode materials lithium-ion batteries (LIBs) due to their high theoretical capacity and low operating voltage. We designed a porous silicon/graphite(GC) anode modified with Li3PO4 (LPO) and PEO, denoted as Porous-MSi + GC7@PEO. LPO, as one of the components of the Solid Electrolyte Interphase (SEI) film, can promote desolvation during the Li+ diffusion process. Simultaneously, porous silicon exhibits a high specific surface area. The synergistic effect of the two enhances the active sites and adsorption capacity for Li+ diffusion, thereby improving the Li+ conductivity of silicon materials. The diffusion coefficient of Li+ of Porous-MSi + GC7@PEO reaches 1.341 x 10-11 cm2 center dot s-1, far exceeding pure silicon 8.277 x 10-16 cm2 center dot s-1.The carbon layer we created establishes a Si-O-C covalent bond with the surface of the silicon material, which exhibits better durability and lithium affinity than the traditional Si-C bond. The innovative graphite layer physically inhibits the volume expansion of porous silicon and the continuous growth of the SEI film. Through the tandem action of PEO, a bridge is formed between the electrolyte, graphite and silicon, building an excellent Li+ channel. This combination not only ensures high Li+ conductivity, but also exhibits stable cycle performance. The half-cell of material Porous-MSi + GC7@PEO can maintain a capacity of 941.5 mAh center dot g-1 after 100 cycles at a current density of 1.0 A center dot g-1. Additionally, the full battery with Porous-MSi + GC7@PEO as an anode and LiFePO4 (LFP) as a cathode achieved a coulombic efficiency of 99.78 % after 100 cycles.",LiFePO4 (LFP),N/A,1.0 A/g-1,N/A,100
271,doc_271,"The two-dimensional (2D) MXenes with sufficient interlayer spacing are promising cathode materials for aluminum-ion batteries (AIBs), yet the electrostatic repulsion effect between the surface negative charges and the active anions (AlCl4-) hinders the intercalation of AlCl4- and is usually ignored. Here, we propose a charge regulation strategy for MXene cathodes to overcome this challenge. By doping N and Co, the zeta potential is gradually transformed from negative (Ti3C2Tx) to near-neutral (Ti3CNTx), and finally positive (Ti3CNTx@Co). Therefore, the electrostatic repulsion force can be greatly weakened between Ti3CNTx and AlCl4-, or even formed a strong electrostatic attraction between Ti3CNTx@Co and AlCl4-, which can not only accommodate more AlCl4- ions in the Ti3CNTx@Co interlayers to increase the capacity, but also solve the stacking and expansion problems. As a result, the optimized Al-MXene battery exhibits an ultrahigh capacity of up to 240 mAh g-1 (2-4 times the capacity of graphite cathode, 60-120 mAh g-1) and a potential ultrahigh energy density (432 Wh kg-1, 2-4 times the value of graphite, 110-220 Wh kg-1) based on the mass of cathode materials, comparable to LiFePO4-based lithium-ion batteries (350-450 Wh kg-1, based on the mass of LiFePO4). The electrostatic repulsion effect between the surface negative charges and the active anions (AlCl4-) hinders the intercalation of AlCl4-. Here, we propose a charge regulation strategy for MXene cathodes to overcome this challenge, which is a breakthrough for achieving ultrahigh-energy-density aluminum-ion batteries and other rechargeable batteries by tuning surface charge of electrode materials. image",N/A,240 mAh g-1,N/A,N/A,N/A
272,doc_272,"Low ionic conductivity and unsatisfactory mechanical properties of the solid polymer electrolytes hinder their applications of in solid-state lithium metal batteries. Herein, we design a polymer-in-salt solid electrolyte (PISSE) with multiple Li+ transport paths and crosslinked polymer chain networks, endowing the PISSE with both high mechanical strength and high ionic conductivity. The optimized PISSE can therefore reach ionic conductivity of 3.03x10-4 S cm-1 (25 degrees C) and the mechanical strength of 0.811MPa. The percolation model explains that the salt-rich clusters account for the extra fast ion transfer paths; whereas, the crosslinking structure compensates the loss of mechanical strength at high salt concentration. Finally, the in situ polymerization of PISSE promotes the electrode-electrolyte interface compatibility, resulting in the Li//PISSE60%@LiFePO4 cells with 71% (initial capacity: 111.8 mAh g- 1) of capacity retention after 800 cycles at 0.5 C. Moreover, the PISSE also exhibits compatibility with high voltage cathode LiFe0.2Mn0.8PO4 cells up to 4.3V. Therefore, this work provides a practical strategy to fabricate stable solid electrolytes for next-generation lithium metal batteries.",LiFe0.2Mn0.8PO4,111.8 mAh g-1,0.5 C,4.3V,800
273,doc_273,"Li4Ti5O12 (LTO) anode is a promising candidate for high-energy-density lithium-ion batteries (LIBs), but achieving high mass loading, a porous structure, and efficient ion transport remains a challenge. Herein, we present a high-mass-loading, hierarchically porous LTO anode with a conductive network and grid-lined micropores, embedded with a metal-organic framework (MOF) as both an electrode additive and surface protective layer. This novel structure is fabricated using extrusion-based three-dimensional (3D) printing technology. The self-standing framework provides mechanical stability and high conductivity, enabling a thick (316 mu m) 3Dprinted LTO@UiO-66-MOF (3D-LTO@U) anode with a mass loading of 11 mg/cm2. It delivers a high-rate capability of 161 mAh/g at 5C, an areal specific capacity of 5.37 mAh/cm2, and 78.9 % areal capacity retention after 150 cycles. Additionally, it achieves a high specific energy density of 382.35 Wh/kg. The UiO-66 MOF provides strong binding affinity, suppressing side reactions and enhancing Li-ion/electron transport within the 3D-printed interconnected channels. This improves active material utilization during charge and discharge. Furthermore, a 3D-printed full cell integrating a grid-lined 3D-LTO@U anode and a 3D-printed LiFePO4 cathode exhibits enhanced electrochemical performance. This work demonstrates an effective strategy for designing thick, high-mass-loading, and porous conductive network anodes for advanced LIBs.",LiFePO4,N/A,N/A,N/A,N/A
274,doc_274,"Olivine-type lithium manganese iron phosphate (LMFP) has been a promising cathode for Li-ion batteries (LIB) owing to its superior safety performance and low cost, yet the intrinsic low ionic/electronic conductivities result in large electrochemical polarization and inferior rate performance. Herein, we report a LMFP with high-power Li-storage capability through a Na/Co co-doped strategy. The Na+ with a larger ionic radius (1.02 & Aring;) locates at Li-sites, effectively widening the Li+ diffusion channel to improve the Li-ion transfer dynamic. The Co2+ located at transition metal sites (TM-sites) can lower the band gap to improve the electronic conductivity, while it can also alleviate the increase in the b-axis parameter to shorten the Li+ transfer path. Accordingly, the concurrently improved ionic/electronic transfer rate endows the superior rate performance of LMFP, with a high reversible capacity of 113.5 mAh g(-1) at 5 C, much higher than the pristine sample (only 79.5 mAh g(-1)). The modified LMFP also displays excellent cycling stability, maintaining 97.1% of its initial capacity after 1000 cycles at 1 C.",LMFP,113.5 mAh g(-1),5 C,N/A,1000
275,doc_275,"Gel polymer electrolytes (GPE) are considered to be a key approach to solve the interface compatibility and safety for high energy lithium-metal batteries (LMBs). In this study, a novel GPE named PHTY5 has been synthesized using piezoelectric PVDF as substrate, hydroxypropyl methylcellulose (HPMC) with rich hydroxyl group as crosslinking agent, flame retardant Triethyl phosphate (TEP) as plasticizer, and Lewis acid Y2O3 as inorganic filler. The addition of HPMC, TEP and Y2O3 can reduce the crystallinity of PVDF, which plays a key role in facilitating transportation of Li+. Especially, Lewis acid Y2O3 can immobilize the anion TFSI- and homogenize the deposition of Li+, that resulting a high ion transference number and suppressing the impact of space charge on the electrolyte-electrode interface, thereby inhibiting the growth of lithium dendrites. The assembled symmetrical cell Li|PHTY5|Li can stably cycle for over 2400 h at 0.1 mAh cm- 2 without short cut owe to the formation of array channels in the electrolyte by Y2O3. The PHTY5 electrolyte has high ion conductivity of 1.06 x 10-3 S cm- 1 at 30 degrees C, high ion transference number of 0.41, and the lower ion transfer activation energy of 16.57 kJ mol- 1. The PHTY5 GPE is well adapt to both LiFePO4 and NCM811 cathodes, presenting excellent cycling stability and rate performance. In Li|PHTY5|LiFePO4 battery, a high discharge capacity of 134.65 mAh g- 1 was obtained at 0.5 C for 500 cycles, with a capacity retention rate of 98.14 %. This work provides a promising strategy for design of GPE for practical LMBs.",N/A,134.65 mAh g- 1,0.5 C,N/A,500
276,doc_276,"Lithium iron phosphate (LiFePO4) is a widely utilized cathode material in lithium-ion batteries, prized for its safety, low cost, and extensive cycling lifespan. However, its low compaction density limits its application in batteries requiring high volumetric energy density. The inclusion of conductive carbon black in electrodes, while increasing porosity, also exacerbates side reactions due to its high specific surface area. In this study, the use of liquid metal (GaIn) nanoparticles is explored as a substitute for carbon black in electrode formulations. GaIn nanoparticles' stable oxide film prevents oxidation at cathode potential. Additionally, liquid metal improves the particle interface to a solid-liquid interface, reducing particle friction and providing a lubricating effect, resulting in a denser electrode structure. As a result, the porosity of LiFePO4 electrodes prepared with liquid metal is reduced, leading to a 20.7% increase in volumetric energy density. Moreover, GaIn-containing batteries exhibit fewer side reactions, especially at elevated temperatures in both liquid and solid battery configurations. Solid-state batteries employing GaIn nanoparticles demonstrate a specific capacity of 144 mAh g(-1) at 0.5C, showcasing superior cycling performance compared to traditional formulations. This underscores the potential of GaIn to elevate the performance of LiFePO4 batteries.",N/A,144 mAh g(-1),0.5C,N/A,N/A
277,doc_277,"Replacing flammable organic liquid electrolytes with nonflammable solid electrolytes (SEs) in lithium batteries is crucial for enhancing safety across various applications, including portable electronics, electric vehicles, and scalable energy storage. Since typical cathode materials do not possess superionic conductivity, Li-ion conduction in the cathode predominantly relies on incorporating a significant number of SEs as additives to form a composite cathode, which substantially compromises the energy density of solid-state lithium batteries. Here, a halide SE, Li3VCl6 is demonstrated, which not only exhibits a decent Li+ conductivity, but more importantly, delivers a highly reversible capacity of approximately 80 mAh g-1 with an average voltage of 3 V versus Li+/Li. The ionic conductivity of Li3VCl6 experiences marginal fluctuations upon electrochemical lithiation/delithiation, as its prototypical solid-solution reaction results solely in a reduction of lithium vacancy. When combined with the traditional LiFePO4 cathode, the active Li3VCl6 catholyte enables an impressive capacity of 217.1 mAh g-1LFP and about 50% increase in energy density compared with inactive catholytes. Harnessing the integrated mass of the catholyte-which can serve as an active material-presents an opportunity to boost the extra capacity, rendering it feasible in applications. An electrochemical active halide electrolyte, Li3VCl6, exhibiting both a decent ionic conductivity and a high reversible Li+-storage capacity, is proposed for all-solid-state lithium batteries. The incorporation of this active electrolyte leads to a significant increase in the energy density of the composite cathode compared to traditional inactive electrolyte, advancing its multifunctionality and practicability. image",N/A,217.1 mAh g-1LFP,N/A,3 V,N/A
278,doc_278,"The research strategy of using discarded lithium manganate (LiMn2O4, LMO) and lithium iron phosphate (LiFePO4, LFP) electrode materials to obtain lithium manganese iron phosphate (LiMnxFe1-xPO4, LMFP) materials with high energy density and ionic conductivity is increasingly highlighted as powerful and effective. The study explores a new strategy to prepare high-performance LMFP materials using high-temperature sintering based on the successful recovery of LMO and LFP electrode wastes. X-ray diffraction results show that the LMFP cathode materials are prepared successfully by using discarded LMO and LFP materials. LM0.4F0.6P and LM0.6F0.4P, whose manganese-to-iron molar ratio [MR(Mn/Fe)] 4:6 and 6:4, exhibit nano-sized olivine spheres with lattice diagram corresponding to the (101) crystal planes. The constant current curves show that LM0.6F0.4P has a specific discharge capacity of 154.4 mAh g(-1) at 0.2 C. The capacity retention rate is maintained at 96.2% after 100 cycles. The cyclic voltammetry curves show that two distinct pairs of redox potentials appeared for LM0.6F0.4P in the voltage interval located at (3.63 V/3.43 V) and (4.18 V/3.87 V). Thus, the proposed strategy predicts that the discarded LMO and LFP can be used as raw materials to prepare high-performance LMFP cathode materials, significantly reducing energy consumption and environmental pollution.",LM0.6F0.4P,154.4 mAh g(-1),0.2 C,"(3.63 V/3.43 V), (4.18 V/3.87 V)",100
279,doc_279,"Lithium metal battery is considered an emerging energy storage technology due to its high theoretical capacity and low electrochemical potential. However, the practical exploitations of lithium metal batteries are not realized because of uncontrollable lithium deposition and severe dendrite formation. Herein, a thermal percolation strategy is developed to fabricate a dual-conductive framework using electronically conductive Ti3C2Tx MXene aerogels (MXAs) and Li2OHCl antiperovskite superionic conductor. By melting Li2OHCl at a low temperature, the molten antiperovskite phase can penetrate the MXA scaffold, resulting in percolative electron/ion pathways. Through density functional theory calculations and electrochemical characterizations, the hybridized lithiophilic (MXA)-lithiophobic (antiperovskite) interfaces can spatially guide the deposition of lithium metals and suppress the growth of lithium dendrites. The symmetric cell with MXA-antiperovskite electrodes exhibits superior cycling stability at high areal capacities of 4 mAh cm(-2) over 1000 h. Moreover, the full cell with MXA-antiperovskite anode and high-loading LiFePO4 cathode demonstrates high energy and power densities (415.7 Wh kg(cell)(-1) and 231.0 W kg(cell)(-1)) with ultralong lifespans. The thermal percolation of lithium superionic conductor into electronically conductive scaffolds promises an efficient strategy to fabricate dual-conductive electrodes, which benefits the development of dendrite-free lithium metal anodes with high energy/power densities.",LiFePO4,N/A,N/A,N/A,N/A
280,doc_280,"Herein, a flexible, binder-free carbon-fiber cloth supported silicon@nitrogen-doped carbon nanotubes (Si@NCNT/CC) anode is developed using chemical-vapor-deposition (CVD) and radio-frequency plasma magnetron sputtering (RF-PMS) techniques. The three-dimensional conductive network skeleton of NCNT/CC meticulously designed by the CVD method not only facilitates the release of volumetric stress of Si during cycling but also improves the overall electronic conductivity of the composite anode. Combined with the single-atom Si deposition via RF-PMS technology, it enables the precise design of amorphous Si films that fit the dimensions of the NCNT skeleton. This design notably boosts lithium-ion diffusion and accelerates reaction kinetics, while simultaneously demonstrating superb mechanical flexibility. When employed as an anode in flexible lithium-ion batteries (FLIBs), it demonstrates a discharge capacity of 1166.1 mAh g- 1 at 0.5 A g- 1, retaining 82.4 % of its capacity after 200 cycles. Even at 5 A g- 1, it still achieves a discharge capacity of 338.1 mAh g-1 and maintains 81 % capacity after 500 cycles. The full cells are assembled with Si@NCNT/CC as the anode, while the cathodes are made of LiNi0.8Co0.1Mn0.1O2 and LiFePO4 coated on CC, respectively, both exhibiting excellent cycling and rate performance. Practical pouch cell tests confirm the anode's flexibility and stable electrochemical performance under mechanical deformation.",LiNi0.8Co0.1Mn0.1O2 and LiFePO4 coated on CC,"1166.1 mAh g- 1 (anode), N/A (cathode)","5 A g- 1, 0.5 A g- 1",,
281,doc_281,"Micron porous silicon (MPSi) is a promising lithium-ion battery (LIB) anode that can provide enough space to effectively alleviate the volume expansion and large number of transmission channels to rapidly transport the Li-ions. However, a long-term stable MPSi anode at high current density is still a great challenge. Herein, a double-regulated formicarium like-MPSi composite using the surface hard-soft titanium dioxide-few layered MXene nanotemplate (FMPSi@TiO2@FMXene) was designed and synthesized via an in situ assembly strategy as long-life LIB anode. Such hard-soft TiO2-FMXene nanoencapsulation can collaboratively tune the internal/external stress, inhibit the volume expansion, reduce the interfacial reactions, and improve the electrical conductivity of MPSi, resulting in the great enhancement of structural stability and electrochemical performance in cycling even at high current density. Especially, this FMPSi@TiO2@FMXene anode exhibits a high reversible capacity of 1254.9 and 970.4 mAh/g after 500 cycles at 0.5 and 1 A/g, respectively. Moreover, a full cell is assembled with the FMPSi@TiO2@FMXene anode and commercial LiFePO4 (LFP) cathode, exhibiting a high capacity retention rate of 91.6% in 100 cycles. This work provides an effective surface nanoengineering tactic to obtain the structurally stable MPSi anodes by hard-soft nanotemplate for large-scale and long-term LIB application.",LFP (LiFePO4),N/A,"0.5, 1 A/g",N/A,"100, 500"
282,doc_282,"Applying waste LiFePO4 powders as raw material, the FePO4 center dot 2H(2)O precursor was effectively recycled through chemical precipitation. Thereafter, the formation mechanisms of the impurities were discussed. The potential (phi)-pH diagram of the Fe-P-Li-H2O system was investigated and the result demonstrated that FePO4 center dot 2H(2)O could form at a temperature of 298-363 K under a pH value of 0-5.0 by precipitation. The experiment results indicated that the Fe3PO7 phase started to form through the reaction of Fe(OH)(3) and FePO4 center dot 2H(2)O during the sintering process. When the molar ratio of Fe and P (n(Fe):n(P)) was 1:1, pH=1.5.2.2, some Fe3+ ions will form Fe(OH)(3), and the yield coefficient increased with the pH and temperature. This is because the solubility product constant (K-sp) of Fe(OH)(3) was much less than the one of FePO4 center dot 2H(2)O, suggesting that the precipitate rate of Fe(OH)(3) was faster than FePO4 center dot 2H(2)O. Based on thermodynamic principles, aging may be an effective way to convert Fe(OH)(3) into FePO4 center dot 2H(2)O according to the phi-pH diagram of the Fe-P-Li-H2O system. Unfortunately, the rate of Fe(OH)(3) conversion was slowed, resulting in some Fe(OH)(3) in precipitation. Therefore, low pH value and temperature are essential to avoid Fe(OH)(3) generation during the co-precipitation process. Also, when n(Fe):n(P)=1:2, some H3PO4 could react with NaOH to form NaH2PO4, which would further react with FePO4 center dot 2H(2)O to produce NaFeP2O7 during the sintering process. At 333 K, the equimolar ratio of co-precipitation precursor FePO4 center dot 2H(2)O can be obtained by adjusting the pH value at 1.5, matching the molar ratio of 1:1 of Fe to P. The purity of this as-prepared FePO4 center dot 2H(2)O was 99.97%. Besides, the synthesized LiFePO4 which used this FePO4 center dot 2H(2)O as a precursor exhibited a reversible capacity of 154.1 mAh.g(-1) and excellent capacity retention of 96.79% after 100 cycles at 0.2C (1C=180 mA.g(-1)). FePO4 center dot 2H(2)O obtained from waste LiFePO4 powders can be used as precursor to synthesize LiFePO4 cathode material, which greatly improves the economic efficiency of recycling the spent LiFePO4 battery.",N/A,154.1 mAh.g(-1),0.2C,N/A,100
283,doc_283,"Lithium metal anode holds great promise due to its highest theoretical capacity and lowest redox potential. However, its practical application is hindered by lithium dendrite growth and exhaustive side reactions, which poses concerns to both cell performance and safety. Herein, a relocatable composite membrane is developed to simultaneously inhibit dendrite growth and stabilize solid electrolyte interphase (SEI) film. The compact packing of hollow multishelled structure (HoMS) provides percolated lithium ion channels and uniform ion flux, while the combined elastic polymer endows membrane structural flexibility to dynamically accommodate volume changes, which results in dendrite-free lithium deposition inside HoMS and underneath the membrane and stable SEI film restricted to the outer surface of HoMS. Consequently, the membrane-modified lithium metal half cell achieves an impressive Coulombic efficiency of 99.6% for over 600 cycles. Notably, full cell paired with LiFePO4 cathode stably runs for over 700 cycles, with a decay rate of only 0.045% per cycle, while the one paired with LiNi0.8Co0.1Mn0.1O2 cathode demonstrates a high capacity of 164.1 mAh g-1 at 1 C and a good capacity retention. This HoMS-based composite membrane opens up new opportunities to realize the practical application of lithium metal batteries. A relocatable hollow multishelled structure-based membrane is developed for lithium metal anode. Such membrane provides percolating lithium ion channels and dynamically adapts the volume change during cycling, thus effectively inhibiting dendrite growth and stabilizing solid electrolyte interphase film. Consequently, it endows lithium metal batteries with high Coulombic efficiency and good cyclic stability. image","LiFePO4, LiNi0.8Co0.1Mn0.1O2",164,N/A,N/A,"over 600, over 700"
