Repository: PoulamiSadhukhan5/RAG-for-battery

# Retrieval augmented generation for building datasets from battery literature abstracts
Contains the notebook `Battery_RAG.ipynb` used for creating datasets.\
The test sets are `test_metal_hydride_250_gemma2_9B.xlsx` and `test_metal_hydride_250_llama3_8B.xlsx`.\
Final dataset is `final_extracted_1611.xlsx`
A subset of the generated dataset using this framework showing hydrogen storage properties of various alloys and compounds
extracted from the paper’s abstracts.

## RAG
Open `Battery_RAG.ipynb` in Google Colab.
<a target="_blank" href="https://github.com/PoulamiSadhukhan5/RAG-for-battery/blob/main/Battery_RAG.ipynb">
</a>\
Connect to T4 GPU.\

File: RAG_LiFePO4.csv (part 9 of 22)
,abstract_id,abstract,Cathode,Capacity,C-rate,Voltage,Cycle number
284,doc_284,"Vanadium-based materials exhibit a high theoretical capacity and diverse valence states, rendering them promising candidate anodes for lithium-ion batteries (LIBs). However, the cycling and rate performance are limited by their weak structural stability and electrical conductivity. Herein, a rational amorphization strategy has been developed to construct dual-anion vanadium oxysulfide nanoflowers (VSO NFs) with partial amorphous components and abundant oxygen vacancies as anode material for LIBs. Both experimental and theoretical calculations results suggest that the introduction of amorphous components and oxygen vacancies significantly improves its electronic conductivity and provides abundant channels and active sites for the movement of Li ions. As expected, the VSO NFs electrode can provide an ultrahigh capacity (672.3 mAh/g at 0.1 A/g) and excellent rate performance (433.1 mAh/g at 2.0 A/g), as well as remarkable cyclic stability (361.7 mAh/g at 2.0 A/g after 600 cycles). Finally, the assembled VSO NFs//LiFePO4 full battery also shows outstanding rate capability and cycling life. Therefore, this amorphous strategy can serve as a guideline for manufacturing high-performance anode materials in electrochemical energy-storage fields.",LiFePO4,N/A,2.0 A/g,N/A,600
285,doc_285,"With the quick development of electric vehicles and grid energy storage, the demand and production of lithium ion batteries (LIBs) are rapidly increasing, and the problem of lithium resource shortage becomes more and more serious. Both in terms of economic value and environmental protection, the recycling and regeneration of the spent lithium batteries is extremely urgent. Herein, a green and efficient hydrothermal technique for direct regeneration of spent lithium iron phosphate (LiFePO4 or LFP) was proposed. LFP loses the partial lithium during the long cycle and converts to FePO4 (FP), therefore, the replacement of the lost lithium is crucial for the regeneration of spent LFP. Herein, the effects of hydrothermal conditions such as reaction temperature, Li+ concentration and reducing agent concentration on the performance of product are systemically studied. Besides, it has been found that the control of hydrothermal condition is conductive to the supplement of Li and the enhancement of electrochemical performance of the product. Under hy-drothermal conditions of 200 degrees C for 3 h, the regenerated LFP shows the optimal electrochemical perfor-mance of 165.9, 151.93, 145.92, 133.11 and 114.96 mAh g-1 at 0.1, 0.5, 1, 2, and 5 C, respectively. In addition, the capacity retention is as high as 99.1% after 200 cycles at 1 C. Therefore, this work provides a new idea for the direct regeneration of spent LFP cathode materials.(c) 2022 Elsevier B.V. All rights reserved.",LFP,"165.9, 151.93, 145.92, 133.11, 114.96 mAh g-1","0.1, 0.5, 1, 2, 5",N/A,200
286,doc_286,"Due to fluorine's high electronegativity, which facilitates the highest discharge plateau and exceptional energy density, transition metal fluorides (TMFs) are considered one of the most promising cathode materials for lithium-ion batteries. However, the complexity and toxicity of the synthesis process as well as the durability of TMFs hinder their wide application. Herein, we present a green synthesis strategy of iron fluorides (FeF x ), utilizing recycled polytetrafluoroethylene as fluorine source, combined with Fe powder through mechanochemical ball-milling at ambient conditions (35 degrees C). Benefiting from the coupling reaction between pseudocoherent FeF x and semi-ionic CF y , the resulting FeF x -CF y cathode delivers an impressive capacity of 240.0 mAh g-1 and maintains 76.2% after 2000 cycles at 1C, obviously surpassing the prevailing LiNi0.8Co0.1Mn0.1O2 and LiFePO4 cathodes. This work not only introduces a sustainable strategy for synthesizing high-performance and high value-added fluorides under mild conditions but also contributes to waste recycling.",FeF x -CF y,240.0 mAh g-1,1C,N/A,2000
287,doc_287,"In this work, Ni2+ was doped into the crystal lattice of LiFePO4 to improve the electrochemical performance. Lengths of the Li-O bonds in LiFe0.98Ni0.02PO4/C (2% NiSO4-doped LiFePO4) is longer than that of the bare LiFePO4 sample, the micromorphology of LiFe0.98Ni0.02PO4/C sample becomes uniform, and the Ni2+ doped into LiFePO4 expands the crystal plane spacing, which is conducive to Li+ diffusion. Amongst all the doped samples, the Li+ diffusion coefffcient of LiFe0.98Ni0.02PO4/C is the largest, and the redox peak of LiFe0.98Ni0.02PO4/C is more symmetrical, sharper and narrower, indicating that the proper amount of Ni2+-modified LiFePO4 can improve the electrochemical performance. Specific discharge capacity at 1C is 152 mAh g(-1) when the doping amount is 2%. Additionally, after 200 cycles at 2C, the discharge specific capacity can be attained at 140 mAh g(-1) and capacity retention rate reached 98%.",LiFe0.98Ni0.02PO4/C,"152 mAh g(-1) (1C), 140 mAh g(-1) (2C)","1C, 2C",N/A,200
288,doc_288,"In this paper, an innovative approach was presented to manufacture woven carbon fabric cathodes via high-pressure spray to coat LiFePO4 (LFP), acetylene black (AB) and polyvinylidene fluoride (PVDF) onto carbon fibers. The fabrics were desized to improve conductivity prior to coating. Fourier-transform infrared spectroscopy (FTIR) and scanning electron microscopy (SEM) were adopted to ensure that the selected process parameters could achieve complete removal of the polymer sizing and dispersion of the LFP particles on both the spray surface and inner architecture of the fabrics. The subsequent electrochemical characterization showed that the fabric cathodes could, on average, produce excellent specific capacities of over 110 mAh/g and areal capacities of over 3.0 mAh/cm2 with good rate performance. With 98% efficiency and 0.97 retention after 100 cycles, the cathodes also depicted superb long-cycle performance, meaning that the coating with electrochemical activity could adhere firmly to the fiber surface.",Woven carbon fabric,"Over 110 mAh/g, over 3.0 mAh/cm2",N/A,N/A,100
289,doc_289,"Green resources for lithium-based batteries excite many researchers due to their eco-friendly nature. In this work, a sustainable bio-based solid-state electrolyte was developed based on carbonated soybean oil (CSBO), obtained by organocatalyzed coupling of CO2 to epoxidized soybean oil. CSBO coupled with lithium bis(trifluoromethanesulfonyl)imide salt on a bio-based cellulose separator resulted in free-standing membranes. Those membranes on electrochemical measurements exhibited ionic conductivity of around 10(-3) S cm(-1) at 100 degrees C and around 10(-6) S cm(-1) at room temperature with wide electrochemical stability window (up to 4.6 V vs. Li/Li+) and transference number up to 0.39 at RT. Further investigations on the galvanostatic charge-discharge of LiFePO4 cathodes with CSBO-based electrolyte membranes and lithium metal anodes delivered the gravimetric capacity of 112 and 157 mAh g(-1) at RT and 60 degrees C, respectively, providing a promising direction to further develop bio-based solid electrolytes for sustainable solid-state lithium batteries.",N/A,"112 mAh g(-1) (RT), 157 mAh g(-1) (60 degrees C)",N/A,up to 4.6 V vs. Li/Li+,N/A
290,doc_290,"Lithium iron pyrophosphate (LFPP) is a promising cathode material for lithium-ion batteries due to its safety, stability, and the presence of 2D Li-ion diffusion pathways. However, LFPP faces limitations such as low electronic conductivity which can be addressed by carbon coating. In this study, we successfully synthesized carbon-coated lithium iron pyrophosphate (LFPP/C) cathode materials through in situ carbonization of citric acid. Two samples, LFPP/C-2.7 and LFPP/C-6.5 prepared with carbon content of 2.7 and 6.5 wt.%, respectively were compared with pristine LFPP. The LFPP/C electrode material was characterized using various techniques including X-ray diffraction (XRD), scanning electron microscopy (SEM), energy dispersive spectroscopy (EDS), x-ray photoelectron spectroscopy (XPS), as well as Fourier transform infrared spectroscopy (FTIR). The crystal structure was thoroughly investigated using XRD Rietveld refinement. The electrochemical study revealed that LFPP/C-6.5 exhibits a gravimetric capacity of 105 mAh/g at C/10 rate, higher than LFPP/C-2.7 and pristine LFPP. In half-cell level, LFPP/C-6.5 demonstrated cycling stability for up to 450 cycles with an 80% capacity retention. A 10 cm2 pouch-level full cell was assembled with LFPP/C-6.5 as the cathode and graphite as the anode. The cell exhibited a capacity of 6.5 mAh at C/10 rate demonstrating the potential application of the LFPP/C electrode.",LFPP/C-6.5,"6.5 mAh, 105 mAh/g",C/10 rate,N/A,Up to 450 cycles
291,doc_291,"This paper reported a combination of powerful mechanical dispersion and chemical dispersion to solve the agglomeration of lithium iron phosphate (LiFePO4) fine powder in pulping process. The effect of the addition of dispersant fatty alcohol-polyoxyethylene ether (AEO-7) on the dispersibility of LiFePO4 slurry was compared, and the slurry prepared by traditional pulping process was also been compared. The dispersion uniformity of LiFePO4 particles and the rheological properties of the slurry were significantly improved with the addition of the dispersant AEO-7. The surface of the prepared electrode was regular, and the corresponding electrode showed a high compaction density. The LiFePO4 sample prepared with AEO-7 demonstrated excellent electrochemical performance of initial discharge capacities at 0.2, 0.5, 1, 2, and 5 C are 163.3, 160.9, 155.1, 146.2, and 126.5 mAh g(-1), respectively. Furthermore, the14500 type steel shell battery prepared with different electrodes has also been studied.",LiFePO4,163.3 mAh g(-1) (initial discharge),"0.2, 0.5, 1, 2, and 5 C",N/A,N/A
292,doc_292,"Lithium iron phosphate (LiFePO4, LFP) is one of the most advanced commercial cathode materials for Li-ion batteries and is widely applied as battery cells for electric vehicles. In this work, a thin and uniform LFP cathode film on a conductive carbon-coated aluminum foil was besieged by the electrophoretic deposition (EPD) technique. Along with the LFP deposition conditions, the impact of two types of binders, poly(vinylidene fluoride) (PVdF) and poly(vinylpyrrolidone) (PVP), on the film quality and electro-chemical results has been studied. The results revealed that the LFP_PVP composite cathode had a highly stable electrochemical performance compared with the LFP_PVdF counterpart due to the negligible influence of the PVP on the pore volume and size and retaining high surface area of LFP. The LFP_PVP composite cathode film unveiled a high discharge capacity of 145 mAh g-1 at 0.1C and performed over 100 cycles with capacity retention and Coulombic efficiency of 95 and 99%, respectively. The C-rate capability test also revealed a more stable performance of LFP_PVP compared to LFP_PVdF.",LFP,145 mAh g-1,0.1C,N/A,over 100
293,doc_293,"Lithium metal anode emerges as an ideal candidate for the next generation of high-energy-density batteries. However, challenges persist in achieving high lithium utilization rates while maintaining the demands of high energy density and extended cycle life. In this work, a novel conversion-lithiophilicity strategy is proposed to regulate the longevity of high-energy-density batteries by injecting lithium ion activity. This strategy is validated through carbon nanofiber decorated with Fe3C and Fe2O3 particles. The uniform metallic lithium deposition induced by lithiophilic Fe3C substrates has been verified through lithium deposition/stripping experiments and density functional theory calculations. The electrochemical active Fe2O3 component supplies additional anodic capacity and suppress battery degradation, as demonstrated in lithium-ion storage research and three electrode system studies. When paired with LiFePO4 cathodes at an N/P ratio of 2, the full battery showcases outstanding cycling stability over 300 cycles at 1C, with an exceptional energy density of 438 Wh kg-1 (calculated based on the cathode material and lithium content). Furthermore, the full battery delivers rapid kinetics of 124 mAh g-1 at 2C. The conversion-lithiophilicity strategy presented offers a promising avenue for the development of high-energy density and long-life lithium metal batteries.",LiFePO4,N/A,"1C, 2C",N/A,300
294,doc_294,"With the increasing use of LiFePO4 (LFP) batteries, recycling spent LFP cathode materials in a green, efficient and economical way becomes essential. This study proposes a hydrothermal method directly regenerating spent LFP using low-cost Na2SO3 as a reductant, with Li2SO4 solution as the lithium source. The effects of reductant dosage, Li concentration and hydrothermal temperature were systematically investigated during LFP regeneration. The results show that both the chemical structure and electrochemical performance of the spent LFP cathode materials can be restored in the hydrothermal and reduction systems. The re-generation was performed in 6 h at 200 degrees C. 9 g L-1 of Li, and a 1:2 mass ratio of reductant to spent LFP was used. The regenerated LFP shows optimal electrochemical performance of 145.1, 142.7, 139.9, 135.9, 129.3, and 115.0 mAh g-1 at 0.1, 0.2, 0.5, 1, 2, and 5 C, respectively. In addition, the capacity retention rate is > 99% after 100 cycles at 1 C. The method achieved the targeted repair by bringing the Li-ions into complete contact with spent LFP in a liquid-phase environment, leading to excellent homogeneity of the regenerated LFP. This hydrothermal regeneration technique is green and economical and has potential industrial ap-plications.(c) 2023 Elsevier B.V. All rights reserved.",LFP,"145.1, 142.7, 139.9, 135.9, 129.3, and 115.0 mAh g-1","0.1, 0.2, 0.5, 1, 2, and 5 C",N/A,N/A
295,doc_295,"The carbon-coated LiFe0.5Mn0.5PO4 (C/LFMP) and carbon-coated LiFe0.5Mn0.5PO4@Li2SiO3 (C/LFMP-LSO) could be successfully prepared by high temperature solid-state reaction. Even though the crystal structure and morphology of C/LiFe0.5Mn0.5PO4 was not changed by Li2SiO3 coating, Li2SiO3 modification was able to facilitate the diffusion of lithium ions, resulting in an excellent rate performance and cyclic stability of C/LFMP-1LSO (1 wt %). The reversible discharge specific capacities of C/LFMP-1LSO are 157.6 mAh g(-1) and 106.3 mAh g(-1) at 0.1C and 10C, respectively. Meanwhile, the C/LFMP-1LSO was cycled for 500 times at 5C with a capacity retention rate of 85.3 %. Furthermore, at a low temperature of 6 degrees C and 0.2C, the C/LFMP-1LSO displayed good low temperature performance with a discharge specific capacity of 140.6 mAh g(-1). Li2SiO3 coating was considered an effective way to boost the overall electrochemical performance of C/LFMP.",C/LFMP-1LSO,140.6 mAh g(-1),"0.2C, 10C, and 5C",N/A,500
296,doc_296,"The incorporation of graphene (G) has been widely employed to ameliorate the inferior intrinsic electronic and ionic conductivities for phosphate-based cathode materials. Herein, we report on the successful synthesis of an in-situ growth of LiFePO4 on graphene, accomplished through a novel multi-step Precipitation-HydrothermalSolid state process. The process involves in-situ precipitation on graphene sheets to yield G/FePO4, followed by a wet chemical lithiation process for synthesizing G/LiFePO4OH. Subsequently, the G/LiFePO4 cathode material, featuring a carbon-coated layer, is produced from LiFePO4OH through a tavorite-olivine phase transition process conducted at 600 degrees C. As compared to the simple mixing technique, in-situ growth has been proven to be highly efficient for achieving thorough integration of LiFePO4 with graphene. The utilization of LiFePO4OH, a newly developed precursor, has demonstrated effective lithiation method and superior phase purity. Utilizing graphene as a two-dimensional carbon network for embedding LFP nanoparticles results in a composite material that exhibits remarkably high-rate performance with 140.0 mAh g-1 at 20C (-92 % of the capacity at 0.2C) and exceptional cycling behavior with a retention rate of-98 % even after 1000 cycles at 1C. These remarkable findings emphasize the potential of the in-situ growth of LiFePO4 on graphene process for phosphate-based cathode.",G/LiFePO4,140.0 mAh g-1,"20C, 1C",N/A,1000
297,doc_297,"The electrolytes of lithium-ion batteries (LIBs) directly affect their performance, safety, and reliability. However, existing electrolytes are still limited in terms of safety, performance, and environmental friendliness, constraining further development and application of LIBs. Herein, novel electrolytes based on a deep eutectic solvent consisting of LiTFSI [lithium bis(trifluoromethane)sulfonylimide] and DMA(N,N'-dimethylacetamide) were developed for LIBs. The results from thermogravimetry analysis, infrared spectroscopy, Raman scattering, UV-visible NIR diffuse reflectance, optical and scanning electron microscopy, and electrochemistry all showed safe, nonflammable, nontoxic, and environmentally friendly electrolytes with good thermal stability, enhanced electrochemical stability, and excellent lithium-ion conductivity. Cyclic voltammetry and electrochemical impedance spectroscopy confirmed electrolytes with rapid transport of lithium ions and stable electrochemical interface formation. The electrolytes showed good compatibility with the LiFePO4 cathode, effectively protecting the structure of the LiFePO4 electrode. The first discharge capacity of LiTFSI-DMA deep eutectic electrolyte reached as high as 156.6 mAh g(-1), with a discharge capacity after 365 cycles at 1C current density reaching 142.6 mAh g(-1) and a capacity retention rate of more than 91%. Overall, LiTFSI-DMA deep eutectic electrolytes with superior performance and compatibility have the potential as high-performance nonflammable electrolytes for improved LIBs.",LiFePO4,"156.6 mAh g(-1), 142.6 mAh g(-1)",1C,N/A,365
298,doc_298,"The surge in demand for electronic gadgets, electric vehicles, and grid storage necessitates safer and more energy-dense batteries. Traditional lithium-ion batteries (LIBs) with liquid electrolytes offer high ionic conductivity (similar to 10(-3)S/cm) but face risks like flammability and leakage. Solid-state electrolytes (SSEs) emerge as promising alternatives, minimizing safety concerns and improving performance. This study introduces a tape-casting technique to produce stable and flexible quasi-hybrid polymer electrolytes (QHPEs) for lithium-ion batteries. These membranes integrate Poly (vinylidene fluoride-co-hexa-fluoropropylene) (PVDF-HFP) as a polymer matrix, a single-ion conducting polymer (SICs), and Ta-doped LLZO for enhanced mechanical stability and ionic conductivity. The addition of plasticizers is also explored to increase the ionic conductivity, addressing the low ionic conductivity of SICs at room temperature despite their high lithium transference number approaching unity. These plasticizers ethylene carbonate/propylene carbonate (EC/PC) remain inside the QHPE membrane, facilitating lithium-ion transport and thereby enhancing overall performance Comprehensive thermal, structural, and electrochemical characterization techniques validate their performance. The optimized QHPE exhibits good ionic conductivity (0.11 mS/cm at 25 degrees C), a broad electrochemical voltage window up to 4.5V (j <= 0.01mAcm(-2)), and very good cycling stability (146 mAh/g at 1C, retaining 84.2 % capacity after 250 cycles). Compatibility with lithium metal electrodes and successful integration with various cathode materials like LiFePO4 (LFP), NMC811, and NCA highlight the potential of these membranes for advanced battery applications.",N/A,146 mAh/g,1C,up to 4.5V,250
299,doc_299,"Silicon (Si) anodes, with a theoretical specific capacity of 4200 mAh g-1, hold significant promise for the development of high-energy-density lithium-ion batteries (LIBs). However, practical applications are hindered by sluggish charge transfer kinetics, substantial volume expansion, and an unstable solid electrolyte interphase during cycling. To address these challenges, we propose a centimeter-scale Si anode design featuring a three-dimensional continuous network structure of Si nanowires (SiNWs) decorated with high-density Ag nanoparticles (Ag-SiNWs-Net) on both the surface and internally. This architecture effectively mitigates mechanical stress from Si volume changes through the high-aspect-ratio wire network. Additionally, the distribution of Ag nanoparticles on the Si induces electronic structure redistribution, generating built-in electric fields that accelerate charge transfer within the Si, significantly enhancing rate performance and cycling stability. The Ag-SiNWs-Net anode achieves a high reversible capacity of 3780.9 mAh g-1 at 0.1 A g-1, with an initial coulombic efficiency of 85.1 %. Moreover, the energy density of full cells assembled with Ag-SiNWs-Net anodes and LiFePO4 cathodes can be pushed further up to 395.8 Wh kg-1. This study offers valuable insights and methodologies for the development of high-capacity and practical Si anodes. (c) 2025 Published by Elsevier Ltd on behalf of The editorial office of Journal of Materials Science & Technology.",LiFePO4,N/A,0.1 A g-1,N/A,N/A
300,doc_300,"Composite electrolyte membranes with 3D nanofiber network structure, which can adjust internal stress to achieve cyclic stability, has been proved to play an important role in the cycle process of lithium metal batteries. However, its application is greatly impeded by the inherent instability interface. Here, we have created an excellent ion transport system through simple interface engineering design. The system weakens the interaction between PEO and Li+ via a direct interfacial driving mechanism that establishes the ion bonds (Li-O/Zn-O) between LLZO/ZnO and PEO respectively, thereby achieving stable ion transport. As a result, Li | LPZ-5 CSE | Li battery displays highly stable Li plating/stripping cycling for over 1000 h at 0.1 mA cm-2. In addition, lithium metal batteries (LMBs) based on LiFePO4 cathode can stably cycle for 250 cycles with a specific capacity of 151.9 mAh g+1 (50 degrees C, 0.2 C). This work provides a straightforward and effective strategy that employs the stable ion transfer process at molecular-level to construct a self-supported membrane, which is positive to the development of long-cycle-life LMBs.",LiFePO4,151.9 mAh g-1,0.2,N/A,250
301,doc_301,"The application of polymer electrolytes in high-performance lithium metal batteries (LMBs) is usually restricted by their sluggish ion conduction, and inferior electrochemical stability compatibility with electrodes. Here, a cationic copolymer-based electrolyte PMC is developed. The copolymer of acryloyloxyethyl trimethylammonium bis(trifluoromethanesulfonyl)imide (AET(+)TFSI(-)), hexafluorobutyl acrylate (HFBA), and N, N '-methylenebisacrylamide (MBA) is synthesized by photopolymerization with carbonate electrolytes. The copolymer facilitates the lithium salt dissociation, adjusts Li+ interaction with the polymer chain, regulates Li+ solvation environment, and thus promotes fast ion transport (ionic conductivity of 7.19 x 10-4 S cm-1, Li+ transference number of 0.84) and uniform Li deposition. PMC is electrochemically stable up 4.43 V versus Li+/Li and forms stable solid electrolyte interphase (SEI) with the anode, supporting long-term stability (1500 h) of lithium plating/stripping test at 0.2 mA cm-2, 0.2 mAh cm-2. The Li/PMC/LiFePO4 cell shows excellent stability at 1C and a high specific capacity of 134.2 mAh g-1 even at 5C. PMC forms voltage-resisting, LiF-rich cathode electrolyte interface (CEI) with LiCoO2. The Li/PMC/LiCoO2 cell shows excellent stability over 100 cycles with a capacity retention of 96%. Nonflammability of PMC and high safety of PMC-based pouch type cells are confirmed. This work provides a facile method toward high-performance and safe LMBs.",LiCoO2,N/A,5C,up to 4.43 V versus Li+/Li,100 cycles
302,doc_302,"Renewable energy's growth of renewable energy drives the need for advanced lithium-ion batteries (LIBs). LiMn0.6Fe0.4PO4 (LMFP) cathode materials show promise but face challenges like the Jahn-Teller effect and metal dissolution, undermining structural stability and cycling performance, especially under elevated temperatures. This study pioneers the strategic doping of high-valence niobium (Nb5+) into LMFP to address these limitations. The Nb-doped LMFP cathodes were synthesized at an industrial scale using industrially viable coprecipitation and spray-drying methods. Nb is doped into the Li site with controllable atomic content from 0 to 3%. The introduction of Nb reduces antisite defects, accelerates lithium-ion diffusion, and effectively suppresses both the Jahn-Teller effect and manganese dissolution. Notably, the optimized Li1-xMn0.6Fe0.4Nbx@C cathode with 2% Nb exhibits remarkable high-temperature performance, retaining 95.07% of its capacity over 150 cycles at 60 degrees C and delivering a discharge capacity of 148.4 mAh g(-1). These results underscore the transformative potential of Nb doping in overcoming thermal degradation, offering a compelling pathway for the development of robust, long-life LIB cathodes.",LMFP,148.4 mAh g(-1),N/A,N/A,150
303,doc_303,"Eliminating the use of critical metals in cathode materials can accelerate global adoption of rechargeable lithium-ion batteries. Organic cathode materials, derived entirely from earth-abundant elements, are in principle ideal alternatives but have not yet challenged inorganic cathodes due to poor conductivity, low practical storage capacity, or poor cyclability. Here, we describe a layered organic electrode material whose high electrical conductivity, high storage capacity, and complete insolubility enable reversible intercalation of Li+ ions, allowing it to compete at the electrode level, in all relevant metrics, with inorganic-based lithium-ion battery cathodes. Our optimized cathode stores 306 mAh g(cathode)(-1), delivers an energy density of 765 Wh kg(cathode)(-1), higher than most cobalt-based cathodes, and can charge-discharge in as little as 6 min. These results demonstrate the operational competitiveness of sustainable organic electrode materials in practical batteries.",optimized cathode,306 mAh g(cathode)(-1),N/A,N/A,N/A
304,doc_304,"A novel solution has been proposed in this study to address electrode chalking and capacity degradation issues associated with transition metals as anodic materials in Li-ion batteries. The new strategy is based on constructing nitrogen-doped carbon shell-covered transition metal nanoparticles. In this study, the design of one-dimensional nanotubes and the introduction of nitrogen atoms improve electronic conductivity and electrode integrity and also provide abundant active sites for lithium-ion battery reactions. In the first step, carbon-coated NiCo compounds were synthesized by using acetate ions as the carbon source and Ni and Co as the metal sources. Subsequently, nitrogen-doped carbon CNT-encapsulated NiCo nanoparticles (NiCo-N-C-1, NiCo-N-C-2, and NiCo-N-C-3) were successfully prepared by utilizing the precursors from the first step and using melamine as the nitrogen source for introducing nitrogen atoms. The unique one-dimensional nanotube structure of NiCo-N-C-2 anodes demonstrated a discharge capacity equal to 639.4 mAh g(-1) following 300 cycles at a current density (I-d) equal to 0.5 A g(-1) with an extended reversible capacity equal to 442.5 mAh g(-1) following 1400 cycles at I-d = 2 A g(-1), demonstrating the potential application of NiCo-N-C-2 nanotubes in Li-ion batteries with a high power density and an extended cycle life. Moreover, as it was coupled with the LiFePO4 cathode, the prepared Li-ion full cell demonstrated a capacity retention equal to 91.4% following 500 cycles at I-d = 1 C (0.1 C=170 mA h g(-1)), further highlighting the high capacity, excellent multiplication, and cycling performance of the NiCo-N-C electrode. This simple synthesis strategy offers a new approach to fabricating high-performance carbon and nitrogen-clad metal particle composites with promising applications in various energy-related fields.",,N/A,1 C (0.1 C=170 mA h g(-1)),N/A,500
305,doc_305,"Despite being a compelling alternative to the existing lithium-ion battery technology, the unavailability of cathodes with high energy density and capacity poses a key challenge toward the wider adaption of sodium-ion batteries (NIB). In this regard, iron-rich NASICONs have triggered significant attention owing to a greater abundance of Fe and higher operating voltages of Fe2+/Fe3+ redox-couple. A major roadblock in such cathodes stems from the voltage hysteresis at higher current rates. Herein, a NASICON-type NaFe2-xInx(PO4)(MoO4)2 (NFIPM) cathode is reported that shows a stable single-phase solid-solution reaction with significantly attenuated overpotential. Indium is strategically incorporated at the iron sites, expanding the lattice space to facilitate enhanced sodium-ion diffusion and also reducing the energy bandgap of NFIPM. Magnetic susceptibility (M-T) and Electron Paramagnetic Resonance (EPR) measurements reveal an increased spin state of iron following indium substitution. First principle calculations also confirm the lowering of the Na+ migration energy barrier post indium doping. The optimized NFIPM10 shows a specific capacity of 111.85 mAh g-1 at 0.1 C with remarkable cycling stability of up to 800 cycles at 2C. In situ X-ray diffraction confirms reversible structural stability of NFIPM during (de)sodiation, emphasizing the role of strategic doping in enhancing sodium-ion storage.",NaFe2-xInx(PO4)(MoO4)2 (NFIPM),111.85 mAh g-1,"0.1 C, 2C",N/A,up to 800 cycles
306,doc_306,"The sustainable development of lithium iron phosphate (LFP) batteries calls for efficient recycling technologies for spent LFP (SLFP). Even for the advanced direct material regeneration (DMR) method, multiple steps including separation, regeneration, and electrode refabrication processes are still needed. To circumvent these intricacies, new regeneration methods that allow direct electrode reuse (DER) by rejuvenating SLFP electrodes without damaging its structure are desired. Here, a 0.1 M lithium triethyl borohydride/tetrahydrofuran solution, which has the proper reductive capability to reduce Fe3+ in SLFP to Fe2+ without alloying with the aluminum current collector, is selected as the lithiation/regeneration reagent to restock the Li loss and regenerate SLFP electrodes. By soaking the SLFP electrodes in the lithiation solution, we successfully rejuvenated the crystal structure and electrochemical activity of SLFP electrodes with structural integrity within only 6 minutes at room temperature. When being directly reused, the regenerated LFP electrodes deliver a high specific capacity of 162.6 mAh g-1 even after being exposed to air for 3 months. The DER strategy presents significant economic and environmental benefits compared with the DMR method. This research provides a timely and innovative solution for recycling spent blade batteries using large-sized LFP electrodes, boosting the closed-loop development of LFP batteries.",SLFP electrodes,162.6 mAh g-1,N/A,N/A,3 months
307,doc_307,"All-solid-state lithium-ion batteries (ASSBs) are emerging as promising candidates for power applications in electric vehicles and various energy storage systems, garnering significant research interest. However, enhancing the Li+ conductivity and stability of polymer electrolyte has been a persistent challenge in the field. This work demonstrates a novel approach to fabricating a composite polymer electrolyte (CPE) with uniformly dispersed porous MOF-808 particles in a poly(ethylene oxide) (PEO) matrix mixed with LiTFSI salt. The resulted CPE exhibits a 20-fold increase in ion conductivity (9.7 x 10-4 S cm-1 at 60 degrees C) and an expanded electrochemical window up to 4.8 V. The assembled ASSBs with LiFePO4 cathodes and Li metal anodes under 50 MPa pressure show good specific capacity (140.3 mAh g-1) and excellent cycling stability (93.5% capacity retention). This CPE has also demonstrated excellent compatibility with the high-voltage cathode material NCM811, exhibiting superior electrochemical stability. Results of this work highlight the use of MOF materials in CPE, advancing the development of next-generation solid-state batteries.",LiFePO4,140.3 mAh g-1,N/A,4.8 V,N/A
308,doc_308,"An increase in the energy density on the cell level while maintaining a high power density can be realized by combining thick-film electrodes and the 3D battery concept. The effect of laser structuring using different pattern types on the electrochemical performance was studied. For this purpose, LiNi0.6Mn0.2Co0.2O2 (NMC 622) thick-film cathodes were prepared with a PVDF binder and were afterward structured using ultrafast laser ablation. Eight different pattern types were realized, which are lines, grids, holes, hexagonal structures, and their respective combinations. In addition, the mass loss caused by laser ablation was kept the same regardless of the pattern type. The laser-structured electrodes were assembled in coin cells and subsequently electrochemically characterized. It was found that when discharging the cells for durations of less than 2 h, a significant, positive impact of laser patterning on the electrochemical cell performance was observed. For example, when discharging was performed for one hour, cells containing laser-patterned electrodes with different structure types exhibited a specific capacity increase of up to 70 mAh/g in contrast to the reference ones. Although cells with a hole-patterned electrode exhibited a minimum capacity increase in the rate capability analysis, the combination of holes with lines, grids, or hexagons led to further capacity increases. In addition, long-term cycle analyses demonstrated the benefits of laser patterning on the cell lifetime, while cyclic voltammetry highlighted an increase in the Li-ion diffusion kinetics in cells containing hexagonal-patterned electrodes.",LiNi0.6Mn0.2Co0.2O2,up to 70 mAh/g,N/A,N/A,N/A
309,doc_309,"With the rapid development of energy storage devices and electric vehicles over the past decades, a large amount of lithium iron phosphate (LiFePO4, LFP) batteries are going to retire. Instead of recycling the low value Fe and P elements, direct regeneration of LiFePO4 cathode has been recognized as the most cost-effective way to deal with the spent LiFePO4 (S-LFP) batteries. However, the regeneration methods for S-LFP reported so far suffer from either using complex pre-oxidation and high temperature sintering steps, or expensive organolithium salt, which will inevitably increase the regeneration cost and give rise to additional environmental pollution. Herein, a deep eutectic solvent (DES) composed of lithium iodide, urea, and ascorbic acid (referred to as IUA) as prepared at 80 degrees C in ambient atmosphere is employed to regenerate S-LFP. This DES creates a Li-rich and reductive environment, enabling it to simultaneously supplement the deficient Li+ ions, reduce Fe3+ ions, and rectify the Fe-Li anti-site defects in S-LFP under ambient pressure and optimally at 100 degrees C for 10 h. The regenerated LiFePO4 demonstrates excellent electrochemical performance, with a high discharge capacity of 160 mAh g-1 at 0.1C and a remarkable capacity retention ratio of 85.8 % even after 400 cycles at 1C. Furthermore, the utilized IUA can be refreshed and reused for subsequent rounds of S-LFP regeneration. This characteristic renders the DES regeneration process both environmentally friendly and economically advantageous, thereby holding great promise for the practical recycling of S-LFP batteries.",N/A,160 mAh g-1,"0.1C, 1C",N/A,400
310,doc_310,"Silicon-based materials have been considered as the promising anode candidates for next-generation high-energy-density lithium-ion batteries (LIBs). However, their widespread application is unfortu-nately restricted by severe volume variations during cycling and poor electronic conductivity. To over-come these challenges, we showcase an innovative design of dual core-shell structured Si-based nanocomposites working as anode for LIBs with boosted performance, where the Si nanoparticle core is tightly wrapped by a mixed lithium phosphate (Li3PO4/Li4P2O7) shell and void-preserving F-doped car-bon shell (denoted as Si@LPO@void@FC). For such novel structured composite, the inner L3PO4/Li4P2O7 layer acting as artificial solid-electrolyte interphase (SEI) and the outer void-preserving F-doped C can effectively tolerate the volume changes while ensuring the stability of SEI layer, facilitate the Li+ migration and electron transfer, and reinforce the structural stability during cycling. Consequently, the as-fabricated Si@LPO@void@FC anode exhibits a reversible capacity of 569 mAh/g after 500 cycles at 1 A/ g, and an exceptional long-term cycling stability with 76% capacity retention over 1000 cycles at 4.0 A/g can be achieved. Additionally, the full cell assembled with Si@LPO@void@FC anode and LiFePO4 cathode also demonstrates a good cycling performance with 117 mAh/g at 1 C for over 150 cycles with 92% ca-pacity retention, suggesting the potentiality for practical application. Furthermore, the mechanisms of the enhanced structural stability of Si@LPO@void@FC anode are carefully elaborated by substantial in situ/ex situ microscopic techniques and electrochemical tests. It is expected that our findings in this work can provide guiding significance for improving the cycling performance of Si-based composite anodes toward high-performance LIBs.(c) 2023 Elsevier Ltd. All rights reserved.",LiFePO4,"N/A (mentioned for full cell, not cathode)",1,N/A,over 150
311,doc_311,"Direct recycling has been regarded as one of the most promising approaches to dealing with the increasing amount of spent lithium-ion batteries (LIBs). However, the current direct recycling method remains insufficient to regenerate outdated cathodes to meet current industry needs as it only aims at recovering the structure and composition of degraded cathodes. Herein, a nickel (Ni) and manganese (Mn) co-doping strategy has been adopted to enhance LiCoO2 (LCO) cathode for next-generation high-performance LIBs through a conventional hydrothermal treatment combined with short annealing approach. Unlike direct recycling methods that make no changes to the chemical composition of cathodes, the unique upcycling process fabricates a series of cathodes doped with different contents of Ni and Mn. The regenerated LCO cathode with 5% doping delivers excellent electrochemical performance with a discharge capacity of 160.23 mAh g(-1) at 1.0 C and capacity retention of 91.2% after 100 cycles, considerably surpassing those of the pristine one (124.05 mAh g(-1) and 89.05%). All results indicate the feasibility of such Ni-Mn co-doping-enabled upcycling on regenerating LCO cathodes.",LCO,160.23 mAh g(-1),1.0 C,N/A,100
