Repository: PoulamiSadhukhan5/RAG-for-battery

# Retrieval augmented generation for building datasets from battery literature abstracts
Contains the notebook `Battery_RAG.ipynb` used for creating datasets.\
The test sets are `test_metal_hydride_250_gemma2_9B.xlsx` and `test_metal_hydride_250_llama3_8B.xlsx`.\
Final dataset is `final_extracted_1611.xlsx`
A subset of the generated dataset using this framework showing hydrogen storage properties of various alloys and compounds
extracted from the paper’s abstracts.

## RAG
Open `Battery_RAG.ipynb` in Google Colab.
<a target="_blank" href="https://github.com/PoulamiSadhukhan5/RAG-for-battery/blob/main/Battery_RAG.ipynb">
</a>\
Connect to T4 GPU.\

File: RAG_LiFePO4.csv (part 10 of 22)
,abstract_id,abstract,Cathode,Capacity,C-rate,Voltage,Cycle number
312,doc_312,"Lithium-ion batteries with graphite anodes are approaching their theoretical energy density limits. Hybrid Liion/metal anodes integrate Li-ion intercalation/deintercalation and Li metal deposition/stripping storage mechanisms, achieving substantial improvements in energy density. However, the practical application of Li-ion/ metal hybrid anodes is limited by dendrite growth and significant volume changes. In this work, a soluble Mg (TFSI)2 electrolyte additive is introduced to form lithiophilic Mg seeds on the Li metal surface, which covers the defect sites of graphite substrate and promotes uniform Li deposition, thus achieving a stable anode interface and extended cycle life. As a result, the hybrid anodes realize stable cycling performance for 160 cycles at a controlled capacity of 744 mAh g-1 with an average Coulombic efficiency of 98.71 %. When paired with LiFePO4 cathodes, the full batteries achieve an energy density of 318.9 Wh kg-1 and exhibit remarkable capacity retention of 85.8 % after 600 cycles. Therefore, this work reports a novel electrolyte optimization strategy to enhance the energy density and cycling stability of hybrid anodes for advanced energy storage.",LiFePO4,N/A,N/A,N/A,600
313,doc_313,"Aqueous batteries have garnered considerable attention because of their cost-effectiveness, sufficient capacity, and non-flammable water-based electrolytes. Among these, manganese batteries are particularly attractive owing to their stability, abundance, affordability, and higher energy density. With a lower redox potential (Mn: -1.19 V vs SHE) than zinc (Zn: -0.76 V vs SHE), manganese batteries theoretically offer superior energy density over traditional zinc-based systems. In this study, LiFePO4 is introduced as a cathode material in aqueous manganese-based hybrid batteries for the first time. Through electrochemical characterization and advanced structural and spectroscopic analyses, the charge storage mechanisms of protons in to the FePO4 are elucidated. Cation diffusion pathways are also investigated via diffusion barrier calculations. This study presents manganese hybrid batteries with a good stability and capacity of approximate to 109.2 mAh g(-1) at 40 mA g(-1), alongside a cycle retention of 42.1% after 3000 cycles at 320 mA g(-1). Furthermore, an Mn2+/Li+ hybrid battery, achieving approximate to 1.6 V and superior durability (81.5% @ 1000th), is proposed.",FePO4,109.2 mAh g(-1),"40 mA g(-1), 320 mA g(-1","N/A, 1.6 V (Mn2+/Li+ hybrid battery)",3000
314,doc_314,"Co3O4 is considered to be a promising anode material for lithium-ion batteries (LIBs) owing to the high theoretical specific capacity. Nevertheless, its electrochemical performance is not ideal due to structural instability arising from significant volume expansion and poor reaction kinetics. Herein, the electronic structure of Co3O4 is optimized by a one-step low-temperature vulcanization method to form CoO-Co3O4 heterostructures embedded in the carbon nanofibers (CNF, about 400 nm) shell, which is denoted as S-Co3O4-CoO/CNF. The target anode material has rich heterostructure interfaces, oxygen vacancies, and a unique 3D network core-shell structure, which significantly improves the conductivity and reaction kinetics. The improvement has been verified through experimental results and Density Functional Theory (DFT) calculations. As expected, the S-Co3O4-CoO/CNF anode shows excellent rate performance (324.6 mAh g(-1) at 10 A/g) and cycling stability (591.2 mAh g(-1) after 600 cycles at 1 A/g). Moreover, lithium-ion full cell assembled with LiFePO4 cathode still exhibits good electrochemical performance. Hence, it is expected that the vulcanization method for optimizing electronic structures and constructing heterostructures provides valuable insights for the development of high-performance energy storage materials.",LiFePO4,N/A,"10 A/g, 1 A/g",N/A,600
315,doc_315,"Electrolytes are considered the lifeblood of lithium batteries, facilitating ion transfer between the cathode and anode. However, the flammability, volatility and corrosiveness of organic electrolytes impede the sustainable development of lithium batteries. Deep eutectic electrolytes (DEEs) have emerged as a promising alternative, exhibiting high stability, non-flammability and wide electrochemical window. Herein, a series of DEEs with varying molar ratios of azoles and LiTFSI were facilely prepared through the interaction of Li & ctdot;N. These DEEs demonstrate unique advantages, including non-flammability, high conductivity and a favourable Li+ transference number. In particular, the DEEs ImL-4:1 and PyL-4:1 (Imidazole:LiTFSI = 4:1 and Pyrazole:LiTFSI = 4:1, respectively) achieve high ionic conductivities of 4.5 x 10(-3) and 5.8 x 10(-3) S cm(-1) at 80 degrees C, respectively. Notably, the electrochemical window of PyL-4:1 is stable, making it a suitable electrolyte for the lithium metal-free Li4Ti5O12/LiFePO4 full battery. This system exhibits an initial specific capacity of 147 mAh g(-1) and maintains stable cycling performance over 200 cycles. This study offers valuable insights into the design of electrolytes, addressing the challenges posed by traditional organic electrolytes and paving the way for sustainable lithium battery development.",LiFePO4,147 mAh g(-1),N/A,N/A,200
316,doc_316,"In this study, a solution combustion synthesis method was employed using polyvinylpyrrolidone (PVP) as fuel to prepare LiFePO4 (LFP) powders. The effects of PVP contents on the structural, microstructural, and electrochemical properties were investigated by various characterization methods. The as-combusted powders were calcined at 750 degrees C for 6 h under an Ar-5% H-2 atmosphere, resulting in the well-crystalline LiFePO4 powders without any impurity alpha-Fe2O3 and Fe2P phases. The LFP powders were composed of large spherical LiFePO4 particles (1 mu m) in which the specific surface area and pore size were dependent on the PVP fuel content. The LFP powders prepared by a mass ratio of PVP to metal nitrate of 3 had the highest specific surface area of 328 m(2 )g(-1), leading to excellent cycling performance such as a stable coulombic efficiency of 100% and a high capacity retention of 92% (from 84 to 78 mAh g(-1)) for 500 charge/discharge cycles at a current rate of 1C.",LFP (LiFePO4),84-78 mAh g(-1),N/A,N/A,5
317,doc_317,"Lithium metal, with its ultrahigh theoretical capacity (3860 mAh g-1) and the lowest redox potential among metallic anodes (-3.04 V vs. SHE), is regarded as the ultimate anode for next-generation high-energy-density batteries. However, rampant dendrite growth and unstable solid electrolyte interphase (SEI) formation critically hinder its practical adoption. Herein, we design a hierarchical 2D/3D Zinc@MXene (Zn@M) composite-coated Cu current collector to stabilize lithium metal anodes. The MXene nanosheets (Ti3C2Tx) function as lithiumphilic conductive channels to homogenize Li+ flux, while micrometer-sized Zn particles construct a porous scaffold that mitigates MXene restacking and provides preferential nucleation sites for lithium deposition. Benefiting from the strong interfacial bonding between MXene and Zn, the composite forms a robust dual-phase architecture with enhanced mechanical integrity and ion/electron transport efficiency. This synergy enables dendrite-free Li plating/stripping, as evidenced by the Li||Zn@M half-cell achieving a high average coulombic efficiency of 97.6 % over 450 cycles (1 mA cm-2/1 mAh cm-2) and symmetrical cells sustaining stable operation for 3300 h (1 mA cm-2/1 mAh cm-2). Remarkably, when paired with a high-loading LiFePO4 cathode (12.7 mg cm-2) in anode-free configuration, the Zn@M/Cu current collector demonstrates exceptional full-cell cyclability with 70 % capacity retention after 50 cycles. This work provides a universal interface engineering strategy for realizing dendrite-suppressive lithium hosts, paving the way toward practical high-energy lithium-metal batteries.",LiFePO4,N/A,1 mA cm-2/1 mAh cm-2,-3.04 V vs. SHE,450
318,doc_318,"Silicon-based material have been considered as the most competitive candidate for next-generation anode in lithium-ion batteries (LIBs) due to its high specific energy density, natural abundance and attractive operating voltage. However, silicon-based anodes generally undergo significant volume changes and structural collapse during cycling, resulting in limited battery lifespan. Herein, a multi-strategy optimized in-situ gel electrolytebinder system (GEBS) is rationally constructed, and electrochemical performances of the LIBs with SiliconGraphite (Si-Gr) anodes are systematically evaluated by half-cell and full-cells. The in-situ generated polymer skeleton and improved interfacial compatibility of the GEBS effectively preserve the electrode structural integrity. Compared with the commercial liquid electrolyte, the volume change of the anode cycled with GEBS is suppressed from 208 % to 126 %. Benefiting from these merits, the full-cell with LiFePO4 cathode displays stable cycling stability with the capacity retention of 96.8 % after 260 cycles. Besides, the reversible capacity of the LiNi0.6Co0.2Mn0.2O2Si-Gr full-cell is as high as 121.7 mAh g-1 after 200 cycles (capacity retention of 85.1 %), and the GEBS also exhibits obvious dominance at 55 degrees C. This contribution effectively integrates multiple optimization strategies for Si-based anode and provides a feasible solution to address the challenge of its practical application in LIBs.",LiFePO4,"121.7 mAh (full-cell), N/A (material)",N/A,N/A,260
319,doc_319,"Polymer electrolytes have been gaining much attention in battery research and development due to their nonvolatility, possibility to reduce decomposition at the electrodes, flexibility, and improved safety. Polyelectrolytes are polymer systems in which one of the conducting species (anion or cation) is chemically bonded to the polymer backbone. Here, we report a Nafion-based polyelectrolyte system (Nafion-Li) derived by ionexchange of the proton in the sulfonic acid group (-SO3H) with Li to enable Li-ion conduction. To further enhance the electrochemical properties, a pyrrolidinium-based ionic liquid (IL) of high ionic conductivity and wide electrochemical stability window was incorporated in the polyelectrolyte as an active plasticizer. The ionic conductivity of the Nafion-Li polymer electrolyte increased from 10- 7 S cm-1 to 10-4 S cm-1 with the addition of the IL electrolyte solution. Cyclic voltammetry measured in the voltage range of -0.4 V to 2 V shows a lithium deposition peak and a lithium stripping peak, confirming a reversible redox reaction in the prepared polymer electrolytes. Galvanostatic charge-discharge studies of the optimized polymer electrolytes were performed by assembling coin type half cells with LiFePO4 as the cathode and lithium as the anode in the voltage range 2.5 to 4.2 V. The first charge and discharge capacity of the IL-added Nafion-Li polymer electrolyte were 160 and 152 mAh/g, respectively. In-situ impedance spectroscopy and cyclability of the assembled cells are also discussed.",LiFePO4,N/A,N/A,2.5 to 4.2 V,N/A
320,doc_320,"A LiFe0.6Mn0.4PO4 (LFMP) cathode exploiting the olivine structure is herein synthesized and characterized in terms of structure, morphology, and electrochemical features in a lithium cell. The material shows reversibility of the electrochemical process which evolves at 3.5 and 4 V versus Li+/Li due to the Fe+2/Fe+3 and Mn+2/Mn+3 redox couples, respectively, as determined by cyclic voltammetry. The LFMP has a well-defined olivine structure revealed by X-ray diffraction, a morphology consisting of submicron particle aggregated into micrometric clusters as indicated by scanning and transmission electron microscopy, with a carbon weight ratio of about 4% as suggested by thermogravimetry. The electrode is used in lithium cells subjected to galvanostatic cycling with a conventional liquid electrolyte, and demonstrates a maximum capacity of 130 mAh g(-1), satisfactory rate capability, excellent efficiency, and a stable trend. Therefore, the material is studied in a lithium metal polymer cell exploiting an electrolyte based on polyethylene glycol dimethyl ether with a solid configuration. The cell reveals very promising features in terms of capacity, efficiency, and retention, and suggests the LFMP material as a suitable electrode for polymer batteries characterized by increased energy density and remarkable safety.",LiFe0.6Mn0.4PO4,130 mAh g(-1),N/A,N/A,N/A
321,doc_321,"Here, we synthesized a type of three-dimensional (3D) carbon nanostructure through the plasma-enhanced chemical vapor deposition method, which was composed of carbon nanotubes (CNTs) and graphene nanoflakes (GNFs) embedded on the surface of CNTs. The CNTs have a typical hollow structure with an inner diameter of 15 nm, and the CNT@GNF were grown on vermiculite supported with an Fe-Mo catalyst. The diameter of CNTs and the amount of GNFs on the CNT surface can be controlled by adjusting the reaction time, radio frequency (RF) power, and growth temperature. The continuous bombardment of plasma results in a large number of defects on the surface of the CNTs. It was further confirmed that the radio frequency (RF) power played a key role on the generation of GNFs by providing sufficient carbon sources and creating defects as the active sites on surface of the CNTs. Moreover, small amounts (1.2%) of synthesized CNT@GNF material after purification were employed as an efficient conductive agent for the cathode with high contents of LiFePO4 (LFP) up to 95.8%. As a result, the CNT@GNF-based LFP electrode showed a superior electrochemical performance. After 450 cycles at a current density of 0.5 C, the battery exhibited a specific capacity of 100 mAh g-1, corresponding to a capacity retention rate of 87%. Additionally, a discharge capacity of 61 mAh g-1 can still be achieved at 10 C. The largely improved electrochemical performance should be ascribed to the well-established conductive networks by the CNT@GNF material in the electrode. Overall, we synthesized nanocarbons with a unique structure in a facile way, which is promising for the application in lithium-ion batteries.",LFP,N/A,"0.5, 10",N/A,450
322,doc_322,"LiFePO4 nanoparticles are synthesized utilizing adenosine triphosphate (ATP) as the phosphorus source via the solvothermal method. A comprehensive study is conducted to systematically investigate the effects of optimizing process parameters, including precursor concentration, reaction temperature, and reaction time, on the structural and morphological characteristics of LiFePO4. Specifically, at the initial concentration of 0.3 M and reaction at 180 degrees C for 4 h, LiFePO4 exhibits a well-defined nanorod morphology and demonstrates superior electrochemical performance. Following, there are 154.27 mAh g-1 and 110.09 mAh g-1 discharge specific capacities for LiFePO4/C composites by carbon coating, at 1 C and 10 C. Notably, after 100 cycles at 10 C, the composite maintains a capacity of 99.8 mAh g-1, resulting in a capacity retention rate of 90.02 %. In this work, a significant new insight into the synthesis of high-performance LiFePO4 using organophosphorus compounds is gained.",LiFePO4,"154.27 mAh g-1, 110.09 mAh g-1","1 C, 10 C",N/A,100
323,doc_323,"Li metal is the ultimate choice for the anode in next-generation high energy density rechargeable batteries. However, undesired dendrite growth, dead Li formation, and a large volume change of the lithium metal anode lead to severe safety hazards such as short-circuiting, fire, or even explosion. Graphene oxide (GO) in large areas has been prepared as the Li metal host via a continuous centrifugal casting method. Aligned microchannels are then fabricated in it by a simple punching method using 3D printed templates. The GO matrix effectively regulates the lithium plating/stripping behavior while the aligned channels uniformly distributes the Li-ion flux and provides short Li-ion diffusion paths. The Li/ holey GO composite is flexible with a controllable thickness from 50 to 150 mu m, which corresponds to capacities from 9.881 to 27.601 mAh cm(-2). As a result, the anode has a low overpotential of 30 mV after 100 h, a high capacity of approximate to 3538 mAh g(-1) (91.4% of the theoretical capacity), and a superior rate ability of up to 50 C with a LiFePO4 cathode. The holey GO/Li electrode is also paired with other cathodes and used in pouch cells, indicating its suitability for various high-energy battery systems.",LiFePO4,3538 mAh g(-1),up to 50 C,N/A,100 h
324,doc_324,"The silicon oxycarbonitride with ultrafine CoS (CoS@SiOCN) spherical composite as anode material for li-thium-ion batteries is synthesized through the pyrolysis of the polymerized product of Co(II) with Schiff-base ligand of aminoethyl-aminopropyl-trimethoxy silane and salicylaldehyde and the simultaneous in-situ formation of CoS. Owing to the molecular level complexation of Co(II) and the subsequent in-situ sulfida-tion, the generated ultrafine CoS is well-dispersed in SiOCN sphere. Compared with the Co@SiOCN and SiOCN anodes, the CoS@SiOCN anode displays the highest initial reversible capacity of 834 mAh g-1 with an initial Coulombic efficiency of 68.5% at 200 mA g-1. At 1000 mA g-1, the CoS@SiOCN anode still exhibits outstanding cycling performance, delivering a reversible capacity of 536 mAh g-1 after 800 cycles with a retention of 80.4%. The full cell with pre-lithiated CoS@SiOCN anode and LiFePO4 cathode delivers an initial discharge capacity of 146 mAh g-1 at 0.2 C and maintains 115 mAh g-1 at 0.5 C after 50 cycles. The out-standing electrochemical performances can be attributed to the structure of SiOCN with the active SiOxC4-x (0 <= x <= 4) nanodomain and free carbon conductive network, and well-dispersed CoS. The electrochemical analysis indicates both CoS and in-situ formed Co nanoparticles at the high redox voltage can contribute to the electrochemical properties.(c) 2023 Published by Elsevier B.V.",LiFePO4,"146 mAh g-1 (initial), 115 mAh g-1 (after 50 cycles)","0.2 C, 0.5 C",N/A,50
325,doc_325,"Annually increasing electric vehicles will undoubtedly end in tremendous amount of waste LiFePO4 (LFP) batteries. In this work, a highly-efficient and easy-going solid-phase method is proposed for direct regeneration of the waste LFP cathode material (W-LFP). The W-LFP is successfully regenerated via heat treatment with the addition of Li2CO3, CNTs and glucose. After activation, the dispersibility of CNTs in water is improved, making it easier to mix well with other materials. Also, the hydroxyl and carboxyl groups on CNTs have a certain degree of reducibility, which is conducive to the reduction of Fe3+ to Fe2+. After subsequent heat treatment, the threedimensional conductive network composed of CNTs greatly enhances the conductivity and the ionic diffusion coefficient of LFP, thereby improving its electrochemical performance. Meanwhile, the decay and regeneration mechanisms of LFP are investigated by characterization and electrochemical testing. The regenerated LFP achieves an excellent specific capacity of 155.47 mAh/g at 0.05 C, which is around 99% that of new LFP. Additionally, the costs of main consumption in the regeneration process only account for 33.7% the price of new LFP. This low-cost, high-value-added and solid-phase direct regeneration process is proved to have great economic and energy-saving potential, which is promising for recycling the waste LFP cathode materials.",LFP,155.47 mAh/g,0.05 C,N/A,N/A
326,doc_326,"The revival of Li metal batteries (LMBs) is revolutionizing current Li-ion battery technology. However, their practical applications are prevented by the bottlenecks like Li dendrite growth, low Coulombic efficiency, and mismatched cathodes with limited mass loading and sluggish kinetics, resulting in poor cyclability and low energy density. Here, 3D printed conductive Ti3C2Tx MXene scaffolds and porous LiFePO4 lattices are proposed to construct high-mass-loading LMBs with prolonged lifespan and high energy density. The exceptional lith-iophilic feature of Ti3C2Tx regulates the uniform deposition of metallic Li, allowing the stable MXene scaffold to achieve an outstanding areal capacity of 30 mAh/cm2 at 30 mA/cm2 and ultralong cycle lifespan of 4800 h. The full battery is assembled by rationally matching this dendrite-free MXene based Li anode with a hierarchically conductive LiFePO4 framework at an ultrahigh mass loading of 171 mg/cm2. The as-assembled LMBs deliver unprecedented areal capacity of 25.3 mAh/cm2, record-high areal energy density of 81.6 mWh/cm2 and improved cycling stability of 500 cycles, breaking through the limitation of thick-film cathodes. Thereby, this work offers a viable strategy for the reasonable fabrication of advanced LMBs.",Ti3C2Tx MXene scaffolds,30 mAh/cm2,30 mA/cm2,N/A,4800 h
327,doc_327,"A novel water-based lithium ferro-phosphate (LFP) cathode manufacturing process characterized by a significant reduction in the amount of solvent has been developed (semi-dry). To establish and validate this new process, Polytetrafluorethylene (PTFE) is used as a binder, with a binder content of 1 wt.%, minimizing the amount of inactive material within the electrode. Extrusion screws with multiple kneading zones stress the PTFE more intensively and thus produce more and smaller fibrils. The resulting extent of fibrillation is quantified by melting enthalpy as well as mechanical electrode properties. The degree of fibrillation of the binder in an electrode is known to influence the conductive electric and ionic pathways, which in turn affect the discharge capacity. It is shown that this process provides a flexible cathode layer that achieves a specific capacitance of 155 mAh g-1 in initial cycling tests at 0.1 C. Compared to a conventionally processed LFP cathode, the discharge capacity and overall energy output are significantly increased, and the overall energy consumption decreases for the semi-dry processed LFP cathodes.",LFP,155 mAh g-1 (specific capacitance),0.1 C,N/A,Initial cycling tests
328,doc_328,"Vanadium pentoxide (V2O5) brings vast interest in the promising host materials for the intercalation of multivalent ions, owing to its abundance in the earth crust, synthesizing facile methodologies, and offers maximum discharge capacity of >300 mAh g1. However, V2O5 undergoes different phase transformations upon the intake of beyond 1 mol Li. Here, we report a comparative study of two versatile cathode materials, such as V2O5 (limiting 1 mol. Li) and LiFePO4. A solvothermal method is adopted to synthesize both two, and three-dimensional crystalline phases of V2O5 and LiFePO4, respectively. The sphericalshaped V2O5 exhibits the initial discharge capacity of 136 mAh g-1 in the half-cell assembly and renders stable cycle life. Subsequently, V2O5 is paired with the electrochemically lithiated graphite (LiC6) anode in full-cell assembly (V2O5/LiC6) and offers a maximum energy density of 266.7 Wh kg-1 (based on total mass loading). On the other hand, LiFePO4 also exhibits -136 mAh g-1 in the half-cell performance with stable cycle life. The full-cell LiFePO4/C delivers an energy density of 234.8 Wh kg-1. This clearly encourages that V2O5 is a strong contender for the 3.4 V class Li-ion cells and paves the new avenue for further exploration of advanced battery technologies. CO 2022 The Korean Society of Industrial and Engineering Chemistry. Published by Elsevier B.V. All rights reserved.","V2O5, LiFePO4",">300 mAh g-1, 136 mAh g-1 (LiFePO4)",N/A,N/A,Stable cycle life
329,doc_329,"Lithium metal batteries offer increased energy density compared to traditional lithium-ion batteries. Commercial carbonate-based electrolytes are incompatible with lithium metal anodes, while ether-based electrolytes, though more suitable, tend to degrade under high potentials. Here, a fluorine-free ether-based gel polymer electrolyte (FEGPE) has been developed via incorporating lithium bis((trifluoromethyl)sulfonyl)azanide (LiTFSI) as lithium salt, 1,2-dimethoxyethane (DME) and 1,3-dioxolane (DOL) as solvents, and indium trifluoromethanesulphonate (In(OTF)3) as an initiator. DME is used to promote dissolution of the In(OTF)3 in DOL, along with enhanced ion transport of the FEGPE. Compared to traditional ether-based liquid electrolytes, the FEGPE demonstrates significantly improved antioxidant decomposition ability at high potentials, stemming from intermolecular hydrogen bond formation and decreased lone-pair electron activity of ether oxygen. Additionally, the FEGPE reduces the lithium deposition energy barrier and enables a stable electrolyte/electrode interface by forming Li-In alloys and LiF components in solid electrolyte interphases. In turn, Li|FEGPE|LiFePO4 cells exhibit a high initial capacity of 151 mAh g-1 at 0.5 C, with an outstanding capacity retention of 97% over 300 cycles. For high-voltage cathodes, Li|FEGPE|LiN0.8iCo0.1Mn0.1O2 cells deliver an initial capacity of 167 mAh g-1 at 1 C, achieving a capacity retention of 75% over 500 cycles.",LiN0.8iCo0.1Mn0.1O2,167 mAh g-1,1 C,N/A,500
330,doc_330,"The next generation of all-solid-state batteries can feature battery safety that is unparalleled among conventional liquid batteries. The garnet-type solid-state electrolyte Li7La3Zr2O12 (LLZO), in particular, is widely studied because of its high Li-ion conductivity and stability in air. However, the poor interface-contact between Li and the electrolyte (garnet) severely limits the development of solid electrolytes. In this study, we synthesize cubic phase Li6.4La3Zr1.4Ta0.6O12 (LLZTO) using a secondary sintering method. In addition, a thin aluminum nitride (AlN) layer is introduced between the metal (Li) and the solid electrolyte. Theoretical calculations show that AlN has a high affinity for Li. Furthermore, it is shown that the AlN coating can effectively reduce the interface impedance between Li and the solid electrolyte and improve the lithium-ion transport. The assembled symmetric Li cells can operate stably for more than 3600 h, unlike the symmetric cells without AlN coating, which short-circuited after only a few cycles. The hybrid solid-state battery with a modified layer, which is assembled using LiFePO4 (LFP), still has a capacity of 120 mAh g(-1) after 200 cycles, with a capacity retention rate of 98%. This shows that the introduction of an AlN interlayer is very helpful to obtain a stable Li/solid-electrolyte interface, which improves the cycling stability of the battery.",LiFePO4 (LFP),120 mAh g(-1),N/A,N/A,200
331,doc_331,"Anode-free Li-ion batteries (AFLBs) and Li-metal batteries (LMBs) offer superior energy densities compared to conventional Li-ion batteries with graphite anodes. However, they degrade faster owing to their lower Coulombic efficiency, primarily caused by uneven Li deposition on the current collector (CC) in AFLBs or the Li-metal anode (LMA) in LMBs. Coating CCs and LMAs has emerged as a promising strategy to enhance the CE. Coating CCs and LMAs with PtTe2, PdTe2, and NiTe2-metallic 2D transition metal dichalcogenides-reveals the critical factors for achieving uniform Li plating. The PtTe2 coating facilitates rapid Li surface diffusivity, while the PdTe2 and NiTe2 coatings provide shorter diffusion paths for Li adatoms on the CCs and LMAs. In addition, Li2Te, formed as a byproduct of the decomposition of PdTe2 and NiTe2 during Li plating, reduces the critical nucleus size by minimizing the interfacial energy between the electrolyte and the plated Li. PtTe2 more effectively enhances the AFLB cycling performance, whereas PdTe2 and NiTe2 are more advantageous for LMBs. Notably, a 5-nm-thick PdTe2 coating on the LMA achieves 80% capacity retention after 450 cycles using a LiFePO4 cathode (3 mAh cm-2) at a 0.5 C-rate.",LiFePO4,3 mAh cm-2,0.5,N/A,450
332,doc_332,"Regulating electrode materials through structural design and compositional optimization can significantly enhance key performance metrics for lithium-ion batteries (LIBs), such as dynamic performance, cycling stability, and service life. Molybdenum trioxide (MoO3) has emerged as a promising anode material for LIBs due to its high theoretical Li+ storage capacity (1117 mAh g(-1)), low cost, and outstanding chemical stability. Nevertheless, the electrochemical performance of MoO3 anodes is limited by poor intrinsic conductivity and significant volume expansion during cycling. To address the crucial issues, this study employs a simple carburization strategy to synthesize a three-dimensional porous carbon-supported, locally carbonized MoO3 composite (MoO3/Mo2C/C) through strong coordination between Mo6+ metal cations and citric acid ligands. The elaborate structural design significantly enhances both conductivity and structural stability, leading to remarkable improvements in cycling performance. After 600 cycles, the composite anode maintains a discharge capacity of 1038.9 mAh g(-1) at 0.5 A g(-1) with a Coulombic efficiency of 99.97%, which is nearly 10 times that of the unmodified MoO3 anode. In addition, a full battery is assembled with a LiFePO4 cathode and the as-prepared MoO3/Mo2C/C anode to evaluate the practicality and reliability. As expected, the full battery delivers a high capacity of 122.1 mAh g(-1) at a current density of 0.1 A g(-1), demonstrating the promising strategy for the design of MoO3 electrode materials.",LiFePO4,N/A,0.5 A g(-1),N/A,600
333,doc_333,"The increasing demand for lithium ion batteries consequently involves research on environmentally benign materials and processing routes. Environmentally friendly cobalt-free, and fluorine-free electrodes processed without organic solvents were targeted as this approach combines high work safety and sustainability with good electrochemical performance. In this study, chitosan-based biopolymers were synthesized and systematically investigated for the first time as green binders for positive electrodes utilizing LiMn2O4 (LMO). In particular, chitosans with different specifically designed low and high degrees of polymerization (DP), each with comparable degree of acetylation (DA), revealed insights into the impact on the mechanical and electrochemical performance of LMO positive electrodes. Herein, low DP chitosan provided twice the adhesion strength compared to the state-of-the-art binder polyvinylidene difluoride (PVdF) in LMO electrodes, thus, showing the opportunity to reduce the binder content and increase the specific energy. Electrodes with DA16 % in LMO||Li metal cells. Cross-linking of chitosans with citric acid (CA) was demonstrated to significantly increase the discharge capacity up to 80 mAh g(-1) at 10 C charge/discharge rate.",LMO (Lithium Manganese Oxide),up to 80 mAh g(-1),10 C,N/A,N/A
334,doc_334,"Anode materials of lithium-ion batteries (LIBs) endowed with high-rate performance and fast charging capability are crucial for future energy storage systems. Here, Mo8.7Nb6.1Ox@NCs (nitrogen-doped carbon nanotubes, NCs) egg-nest structure synthesized by an in-situ solvothermal method is reported. The Mo8.7Nb6.1Ox@NCs egg-nest exhibits high embedding potential, high pseudo-capacitance contribution rate (87.5%), and low charge transfer resistance. The electrochemical results show that Mo8.7Nb6.1Ox@NCs demonstrates excellent rate performance (reversible capacity of 196.8 mAh.Ag-1 at 10 A.Ag-1, and full charging only takes 1.1 min) and excellent cycle stability (reversible capacity of 513 mAh.Ag-1 at 0.5 A.Ag-1 combined with a capacity loss of only 5.4% after 100 cycles), outperforming the state-of-the-art literature. The full cell is assembled with Mo8.7Nb6.1Ox@NCs as the anode and LiFePO4 as the cathode, which can provide a remarkably high energy density of 731.9 Wh.kg(-1), indicating its excellent prospect for practical applications.",LiFePO4,N/A,10 A.Ag-1,N/A,100
335,doc_335,"Large-scale recycling spent LiFePO4 (LFP) has aroused the enthusiasm of widespread studies due to its significant economic/environmental values. Restricted by the accuracy of mechanical disassembling, Cu element would be inevitably introduced into the spent samples, resulting in the existence of impurities. Exploring precise thresholds of Cu-impurities was significant in commercial promotion of LiFePO4 regeneration processes. Theory calculation proved that Cu-doping was beneficial to accelerate the diffusion process of Li ions in LFP lattice. Inspired by the theory calculation, a generation process with tailored Cu-impurities content was designed in this work. Supported by the well-designed regeneration process, Cu ions can be rationally doped into the lattice of spent LFP, contributing to the attractive electrochemical properties. Utilized as the cathode of LIBs, the capacity of samples with optimized Cu-impurities content achieved about 130 mAh/g at 2.0C, accompanied by a capacity retention of 100 % among 300 cycles. Importantly, the in-depth mechanism between the reversibility and Cu-impurities threshold is investigated by in-suit XRD, especially the irreversible phase evolution of regenerated samples with excessive Cu-impurities introducing. Given this, this work revealed the in-depth mechanism between Cu-impurities threshold and electrochemical performance, while contribute to the large-scale regeneration of spent LFP.",N/A,130 mAh/g,2.0C,N/A,300
336,doc_336,"The co-utilization of silicon (Si) and graphite (G) has been considered as the preferred strategy to achieve high energy density anode materials, but the effective synergistic integration of Si and graphite is still a challenge and it is necessary to find a scheme to accommodate the large-scale production of Si/graphite anodes. In this work, silicon cutting waste from the photovoltaic industry was used as raw material, mixed with graphite, pitch, and polyvinylpyrrolidone, and subjected to high-energy ball milling. The mixture was then heated in an Ar atmosphere for the carbon coating, and the resulting Si/graphite/carbon (Si/G/C) composite was etched to remove the thicker SiOx layer formed on the Si surface to allow the pores between the Si and the carbon matrix to obtain Si@voids/G@C. Benefiting from the integrated structural design and the significantly enhanced electronic conductivity, the Si/G@voids@C composite exhibited the first discharge-specific capacity of 2530 mAh center dot g(-1) with an initial coulombic efficiency (ICE) of 86.7%, and the remaining capacity exceeded 1000 mAh center dot g(-1) after 550 cycles at 1.5 A center dot g(-1). Notably, full lithium-ion batteries with a Si/G@voids@C anode and LiFePO4 cathode delivered a stable capacity of 140 mAh center dot g(-1). The synthesis method is facile and cost-effective, providing an integration strategy for Si and G with a potential scheme for large-scale commercial applications.",LiFePO4,N/A,1.5 A,N/A,550
337,doc_337,"As an important component of lithium batteries, the wettability and thermal stability of the separator play a significant role in cell performance. Despite the availability of numerous commercial separators, issues such as low ion selectivity and poor thermal stability continue to limit the efficiency and reliability of the batteries. Herein, two cationic covalent organic frameworks (Br-COF and TFSI-COF) with abundant imidazole cationic groups were designed to modify commercial polypropylene (PP) separators. The strong lithium-ion affinity of the cationic COF enables the effective dissociation of lithium salt ion clusters, simplifying the solvent structure of lithium ions to promote lithium ions transport. Additionally, solvent anions can be anchored to the cationic COF by electrostatic interactions, reducing side reactions on the lithium metal anode surface to form a favorable SEI layer, which can effectively inhibit the growth of lithium dendrites. The rapid dissociation of anions in lithium salts with some organic solvents and cationic COFs was revealed by a molecular dynamics simulation. A LiF-rich SEI layer on the lithium metal anode surface was formed, which can speed up Li+ transport at interfaces, leading to consistent lithium deposition and outstanding battery performance. The ordered porous structure of the cationic COF provides interconnected and continuous channels, improving the wettability between the liquid electrolyte and separators, which is conducive to ion transport. When paired with a LiFePO4 cathode and electrolyte (1.0 M LiTFSI in DEC: EC: DMC = 1:1:1), the LiFePO4/TFSI-COF@PP/Li cell demonstrates a prominent cycling capacity of 148.0 mAh g(-1) at 0.5 C with a Coulombic efficiency of 98.0% in the first cycle, and the capacity retention is 82.0% after 100 cycles, showing good cycling stability. Thus, this investigation provides inspiration for the expansion of cationic COF-modified separators for next-generation lithium metal batteries.",LiFePO4,148.0 mAh g(-1),0.5 C,N/A,100
338,doc_338,"Increasing application of lithium iron phosphate (LiFePO4) battery in electric vehicles (EVs) and hybrid electric vehicles (HEVs) is boosting the generation of spent lithium iron phosphate batteries. Sustainable and costeffective recycling these batteries with less value-added metals is crucial for the fulfillment of circular economy society. Here, in-situ advanced oxidation metallurgy technology was innovatively proposed towards selective extraction of Li from LiFePO4 by Fenton oxidation, instead of conventional metallurgical processes. Li can be completely liberated without destructing olive type structure of LiFePO4 with the formation of FePO4 precursors. Mechanism revealed by DFT calculations and chemical reaction analysis indicates that the oxidation of Fe(II) in LiFePO4 and release of Li+ is mainly initiated by the rapid attack of a large number of & BULL;OH during advanced oxidation process. Liberated Li+ was recovered as Li2CO3 and used with FePO4 as precursors to refabricate LiFePO4. The recovered LiFePO4 shows sound electrochemical performances with initial discharge capacity of 138.9 mAh/g at 0.5C and capacity retention of 93.6% after 50 cycles. This study provides a green and efficient alternative for the selective recycling of Li from spent LiFePO4 battery based on its inherent structure and characteristics of target recycling materials with reduced chemical consumption, high efficiency and simplified recycling process.",LiFePO4,138.9 mAh/g,0.5C,N/A,50
339,doc_339,"Ideal separators are able to suppress dendrite growth for high-energy and high-safety lithium metal batteries. This study reports a shish-kebab-like heterostructure consisting of bacterial cellulose (BC) nanofibers as the shish and grown polydopamine (PDA) kebabs. The PDA kebabs impart the separators with high porosity (81.4 %), superior ionic conductivity (1.89 mS cm-1), high lithium ion transference number (0.76) and good interfacial compatibility. Stable lithium metal anodes with few dendrites are thus realized by the separators, and the cells with a LiFePO4-based cathode deliver a high specific capacity of 148.9 mAh g-1 after 100 cycles at 0.5C.",LiFePO4-based,148.9 mAh g-1,0.5C,N/A,100
