Repository: PoulamiSadhukhan5/RAG-for-battery

# Retrieval augmented generation for building datasets from battery literature abstracts
Contains the notebook `Battery_RAG.ipynb` used for creating datasets.\
The test sets are `test_metal_hydride_250_gemma2_9B.xlsx` and `test_metal_hydride_250_llama3_8B.xlsx`.\
Final dataset is `final_extracted_1611.xlsx`
A subset of the generated dataset using this framework showing hydrogen storage properties of various alloys and compounds
extracted from the paper’s abstracts.

## RAG
Open `Battery_RAG.ipynb` in Google Colab.
<a target="_blank" href="https://github.com/PoulamiSadhukhan5/RAG-for-battery/blob/main/Battery_RAG.ipynb">
</a>\
Connect to T4 GPU.\

File: RAG_LiFePO4.csv (part 11 of 22)
,abstract_id,abstract,Cathode,Capacity,C-rate,Voltage,Cycle number
340,doc_340,"Integrating silicon (Si) nanoparticles with carbonous materials has been regarded as an effective strategy to suppress the serious volume expansion and poor electrical conductivity of the Si anode in lithium-ion batteries (LIBs). Herein, the Si/C composite coated with a S,N-codoped graphene layer (Si@SNG) has been prepared via a facile and easily scale-up strategy that combines the vertical fluidized-bed-derived chemical vapor deposition in which the lightweight waste tire pyrolysis oil with high S content and pyridine is utilized as carbon source and dopants. The introduction of S,N-codoped graphene layer and graphite matrix can effectively increase Li+ storage room and conductivity, while buffering the volume expansion of pure Si. As result, the Si@SNG anode delivers a high initial Coulombic efficiency (ICE) of 86.91%, large specific capacity of 2446 mAh g(-1) at 0.3 A g(-1) and 90.3% capacity retention rate for 600 cycles within 0.01-1 V. In addition, the Si@SNG@G-P composite containing Si@SNG (10 wt %) and graphite matrix (90 wt %) has been prepared by ball milling and liquid-phase coating. As the anode, Si@SNG@G-P exhibits a high specific capacity of 695 mAh g(-1) at 0.05 A g(-1) coupled with 94.6% capacity retention rate for 500 cycles within 0.01-2 V. Moreover, the full cell assembled by Si@SNG@G-P anode and LiFePO4 cathode shows a high specific capacity of 157.7 and 128 mAh g(-1) at 0.2 and 4 C, 93.1% capacity retention for 200 cycles along with a high energy density of 257.3 Wh kg(-1). Therefore, this work offers a low-cost and high-efficiency preparation strategy for obtaining Si-based materials with outstanding electrochemical performance in LIBs.",LiFePO4,N/A,0.05 A g(-1),0.01-2 V,500 cycles
341,doc_341,"Olivine-type lithium iron phosphate (LFP) serves as a prominent cathode material for Li-ion batteries, attributed to its natural abundance, remarkable cycling stability, eco-friendliness, and cost-effectiveness. Nonetheless, its additional utilization has been constrained by its inherent low conductivity and sluggish lithium-ion diffusion rate. Incorporation of heteroatom-doped carbon coatings serves as an effective method to enhance the electrochemical properties of LFP, leading to a notable improvement in both the electronic and ionic conductivity of the material. At present, however, the preparation of heteroatom-doped carbon cladding layer is mostly done by secondary sintering method, which is too cumbersome. In this paper, lithium iron phosphate containing N- and Selement doped carbon layers is synthesized by a simple one-step ball milling method using zein as a source of carbon layers and heteroatoms. The results show that the N- and S-doped carbon-coated lithium iron phosphate prepared from zein has lower polarization by enhancing the diffusion kinetics of the lithium-ion battery. NS/ C15@LFP shows an initial discharge specific capacity of 155.97 mAh center dot g- 1 at 0.1C and still shows 84.06 mAh center dot g-1 at 20C. After returning to 0.1C, there is still a discharge capacity of 161.4 mAh center dot g- 1 . The capacity retention rate is 87 % after 500 cycles at 1C and 89 % after 500 cycles at the high current density of 5C, suggesting its excellent electrochemical performance. This work shows that lithium iron phosphate coating N- and S-doped carbon synthesized by using zein as the carbon source and heteroatom donor is a simple and low-cost strategy that gives LFP excellent electrochemical performance.",Olivine-type lithium iron phosphate (LFP),"155.97 mAh/g, 161.4 mAh/g","0.1C, 20C, 5C",N/A,500
342,doc_342,"Metal oxides are considered as promising anodes for alkali-ion batteries due to their high theoretical ca-pacity and moderate volume expansion. However, they still suffer from the low electrical conductivity and capacity decay, resulting poor rate capability and cyclic stability. In this work, core-shell ZnO polyhedrons coated by Co nanoparticle embedded in N-doped carbon (ZnO@Co/NC) were prepared via a convenient route using zeolitic imidazolate frameworks as precursors. The unique structural design not only sy-nergistically forms a three-dimensional conductive network to promote the transfer and storage of Li+/K+ ions, but also restrains the volume changes of ZnO polyhedron during repeated lithiation/potassiation processes, contributing to enhanced lithium and potassium storage performances. The ZnO@Co/NC anode delivers 458.3 mAh g-1 after 1000 cycles at an ultrahigh current density of 10 A g-1 with a capacity retention of 95% for LIBs, and remains 181.5 mAh g-1 after 1000 cycles at 200 mA g-1 with 84% retention for KIBs. When coupled with commercial LiFePO4 cathode, the full cell delivers a capacity of 140.6 mAh g-1 after 250 cycles at 1 A g-1. This work not only shows the promising potential ZnO-based materials for long-term and high-rate lithium-ion batteries, but also gives an insight into the design of ZnO-based anodes for potassium storage.(c) 2023 Elsevier B.V. All rights reserved.",N/A,"458.3 mAh g-1, 458.3 mAh g-1","10 A g-1, 1 A g-1",N/A,"1000, 250"
343,doc_343,"Solid-state batteries (SSBs) with Li-ion conductive electrolytes made from polymers, thiophosphates (sulfides) or oxides instead of liquid electrolytes have different challenges in material development and manufacturing. For oxide-based SSBs, the co-sintering of a composite cathode is one of the main challenges. High process temperatures cause undesired decomposition reactions of the active material and the solid electrolyte. The formed phases inhibit the high energy and power density of ceramic SSBs. Therefore, the selection of suitable material combinations as well as the reduction of the sintering temperatures are crucial milestones in the development of ceramic SSBs. In this work, the co-sintering behavior of Li1.3Al0.3Ti1.7(PO4)(3) (LATP) as a solid electrolyte with Li-ion conductivity of >= 0.38 mS/cm and LiFePO4 with a C-coating (LFP) as a Li-ion storage material (active material) is investigated. The shrinkage behavior, crystallographic analysis and microstructural changes during co-sintering at temperatures between 650 and 850 degree celsius are characterized in a simplified model system by mixing, pressing and sintering the LATP and LFP and compared with tape-casted composite cathodes (d = 55 mu m). The tape-casted and sintered composite cathodes were infiltrated by liquid electrolyte as well as polyethylene oxide (PEO) electrolyte and electrochemically characterized as half cells against a Li metal anode. The results indicate the formation of reaction layers between LATP and LFP during co-sintering. At T-s > 750 degree celsius, the rhombohedral LATP phase is transformed into an orthorhombic Li(1.3+x)Al(0.3-)yFe(x+y)Ti(1.7-x)(PO4)(3) (LAFTP) phase. During co-sintering, Fe3+ diffuses into the LATP phase and partially occupies the Al3+ and Ti4+ sites of the NASICON structure. The formation of this LAFTP leads to significant changes in the electrochemical properties of the infiltrated composite tapes. Nevertheless, a high specific capacity of 134 mAh g(-1) is measured by infiltrating the sintered composite tapes with liquid electrolytes. Additionally, infiltration with a PEO electrolyte leads to a capacity of 125 mAh g(-1). Therefore, the material combination of LATP and LFP is a promising approach to realize sintered ceramic SSBs.",LATP/LFP composite,134 mAh g(-1),N/A,N/A,N/A
344,doc_344,"High voltage cathodes are attractive for high energy density Li-ion batteries. However, candidates such as LiCoPO4 have presented numerous challenges stemming from poor electronic/ionic conductivities such that typical solutions involving nanosizing result in extremely poor cycling performance. Here, high-throughput methods are applied to develop near-micron sized carbon-coated LiCoPO4 with improved energy density and capacity retention. In total, 1300 materials with 46 different substituents are synthesized and characterized. A number of substituents show greatly improved capacity (e.g., 160 mAh g(-1) for 1% indium (In) substitution vs 95 mAh g(-1) for the pristine). However, co-doping is required to improve extended cycling. Li1-3xCo1-2xInxMoxPO4 is found to be particularly effective with dramatically improved cycling (as high as 100% after 10 cycles, vs approximate to 50% in unsubstituted). While In improves the electronic conductivity of the carbon-coated materials, molybdenum (Mo) co-doping gives larger particles. DFT calculations show that Mo impedes the formation of Li/Co antisite defects.",LiCoPO4,mAh g(-1) (up to 160),N/A,High voltage,"Poor cycling performance (without nanosizing), improved with near-micron sized carbon-coated LiCoPO4"
345,doc_345,"In this work, the lithium iron phosphate (LiFePO4) /multi-walled carbon nanotubes (MWCNTs)/ketjen black (KB)/regenerated cellulose (RC) freestanding composite electrodes were prepared by using 1-ethyl-3-methylimidazolium diethyl phosphate ([Emim]DEP) /dimethyl sulfoxide (DMSO) as the solvent system for the application of lithium-ion battery cathode. The electrodes were characterized and analyzed by Fourier transform infrared spectra (FTIR), X-ray diffraction (XRD), thermogravimetric analysis (TGA), scanning electron microscopy (SEM), cyclic voltammetry (CV), electrochemical impedance spectroscope (EIS), and constant-current charge/discharge. The results indicate that the electrodes possess a three-dimensional layered network structure comprising RC and MWCNTs intertwined and lapped. The LiFePO4 and KB particles can be inlaid and distributed on the surface of the network structure or among the pores, which enhances the multi-directionality and conduction rate of electron conduction, as well as the utilization efficiency of LiFePO4. The electrode comprising a 3:1 ratio of MWCNTs to KB and a LiFePO4 loading of 40 wt% performed best overall, with initial discharge specific capacities of 177.12, 143.02, and 127.12 mAhg-1 at rates of 0.1, 2, and 5 C, respectively. Moreover, the capacity retention was 99.82% after 50 cycles at 0.1 C and 94.58% after 200 cycles at 2 C. The Coulombic efficiency remained above 97% during 50 cycles at 0.1 C and above 98% during 200 cycles at 2 C. The electrodes exhibit favorable electrochemical performance and flexibility, which hopefully match the evolution of electrochemical energy storage devices toward lightweight and flexibility.",N/A,"177.12, 143.02, and 127.12 mAhg-1","0.1, 2, and 5 C",N/A,50 and 200
346,doc_346,"Designing efficient, scalable, and eco-friendly recycling technologies is crucial for addressing the widespread decommissioning of spent lithium-ion batteries. Here, an innovative top-down regeneration method is introduced to rejuvenate highly degraded LiFePO4. Initially, the crystal structure of spent LiFePO4 is destroyed via the oxidation process, followed by the reconstruction of the LiFePO4 lattice through the reduction process. The regenerated LiFePO4 features a uniform particle size and an intact crystal lattice, leading to substantial improvements in electrochemical performance. Specifically, it achieves a capacity of 142.6 mAh g(-1) at 1 C, significantly surpassing the spent LiFePO4 (only 55.6 mAh g(-1) at 1 C). Furthermore, it demonstrates an exceptional retention of 86.7% after 450 cycles, in contrast to 55.8% retention of commercial LiFePO4. More importantly, spent LiFePO4 with varying degrees of degradation is successfully regenerated using this technology, confirming its scalability. Therefore, this research highlights a transformative and sustainable approach to LiFePO4 regeneration, achieving splendid advancements in both electrochemical performance and cycle stability, and offers a novel pathway for the effective recycling of LiFePO4-based energy storage systems.",LiFePO4,"142.6 mAh g(-1), 55.6 mAh g(-1) (spent)",1 C,N/A,450
347,doc_347,"The electronic and ionic conductivity inside electrode play a decision role in cell performance of lithium-ion batteries (LIBs). However, traditional polymer binder connecting the conductive network for active material often tends to lose its original structure and function after the immersion of electrolyte. This will make the conductive network collapse, thus affecting charge/discharge capacity and cycle stability of LIBs. Therefore, in this paper, Poly(amidoamine) (PAMAM) induced three-dimensional (3D) crosslinked polymer was designed and applied as binder for LIBs cathode. Compared with conventional linear Polyvinylidene fluoride (PVDF) binder, the 3D binder exhibits better bonding ability and electrolyte affinity, which respectively bring superior electronic and ionic conductivity for LiFePO4 cathode. So that the slighter polarization and better C-rate capability (140 mAh g-1 in 2C discharge) are achieved. In addition, the crosslinked network constructed in binder provides smooth and stable surficial morphology for electrode through stronger own strength and adhesion with substrate (average 7.69 N), which finally leads to improved cycling performance (98% retention after 250 cycles). Clearly, this 3D crosslinked polymer will bring new breakthrough for binder during the development of higher power LIBs. (c) 2023 The Electrochemical Society (ECS). Published on behalf of ECS by IOP Publishing Limited.",LiFePO4,N/A,2C,N/A,N/A
348,doc_348,"The lithium-ion cathode material olivine LiFePO4 (LFP) has been synthesized for the first time from natural paleozoic iron carbonate (FeCO3). The ferrous carbonate starting material consists of the mineral siderite at about 92 wt. % purity. Because FeCO3 has divalent iron, the reaction with lithium dihydrogen phosphate (LiH2PO4) provides a unique method to develop iron-(II) containing LFP in an inert atmosphere. Since siderite FeCO3 is a common mineral that can be directly mined, it may, therefore, provide an inexpensive route for the production of LFP. After carbon-coating, the LFP yields a capacity in the range of 80-110 mAh g(LFP)(-1) (in one chosen specimen sample), which is lower than commercially available LiFePO4 (150-160 mAh g(LFP)(-1)). However, the tap density of LFP derived from siderite is noticeably high at 1.65 g cm(-3). The material is likely to be improved with powder purification, nanosized processing, and more complete carbon-coating coverage with increased optimization. (C) 2022 Author(s).",LFP (LiFePO4),80-110 mAh g(LFP)(-1),N/A,N/A,N/A
349,doc_349,"Although lithium metal is an ideal anode material for achieving high-energy-density lithium-based batteries, the uneven deposition/exfoliation process of lithium during cycling easily triggers the formation of lithium dendrites and dead lithium, which leads to a low Coulombic efficiency and safety issues. In this paper, a lithiophilic 3D copper mesh current collector is designed by using lithiophilic ZnO and pulsed current plating and is applied to a lithium metal battery composite anode. Under the action of the pulsed current field, the novel lithium metal composite anode battery achieved the homogeneous deposition of lithium ions. The lithium-to-copper half cells assembled with the 3DM Cu/ZnO current collector from the pulsed current deposition presented a Coulombic efficiency as high as 97.8% after 1 min of activation at 3 mA cm(-2) follow by 10 cycles at a stripping current of 0.5 mA cm(-2). Moreover, the symmetric cell could be stable for 1500 h at 1 mA cm(-2) with a limited capacity of 1 mAh cm(-2), and the assembled full cell (LiFePO4 as the cathode) maintained a Coulombic efficiency of about 90% for the 30th cycle at 1 C. This novel mechanism is an advanced strategy to improve cyclic stability and is crucial for designing stable lithium metal batteries.",LiFePO4,1 mAh cm(-2),1 C,N/A,30
350,doc_350,"Lithium (Li) metal's exceptional low electrode potential and high specific capacity for next-gen energy storage devices make it a top contender. However, the unregulated and unpredictable proliferation of Li dendrites and the instability of interfaces during repeated Li plating and stripping cycles pose significant challenges to the widespread commercialization of Li metal anodes. We introduce the creation of a hydrogen bond network solid electrolyte interphase (SEI) film that integrates zwitterionic groups, designed to facilitate the stability and longevity of lithium metal batteries (LMBs). Here, we design a PVA/P(SBMA-MBA) hydrogen bond network film (PSM) as an artificial SEI, integrating zwitterions and polyvinyl alcohol (PVA) to synergistically regulate Li+ flux. The distinctive zwitterionic effect in the network amplifies the SEI film's ionic conductivity to 1.14 x 10-4 S cm-1 and attains an impressive Li+ ion transfer number of 0.84. In situ Raman spectroscopy reveals dynamic hydrogen bond reconfiguration under strain, endowing the SEI with self-adaptive mechanical robustness. These properties facilitate a homogeneous Li flux and exceptionally suppress dendritic growth. The advanced Li metal anode may endure over 1200 h at 1 mA cm-2 current density and 1 mAh cm-2 area capacity in a Li|Li symmetric battery. And in full cells paired with LiFePO4 cathodes, 93.8% capacity retention is reached after 300 cycles at 1C. Consequently, this work provides a universal strategy for designing dynamic interphases through molecular dipole engineering, paving the way for safe and durable lithium metal batteries.",LiFePO4,N/A,1C,N/A,300
351,doc_351,"The growth of spent lithium iron phosphate (LFP) batteries urgently requires to develop an efficient recycling method. Herein, a direct hydrothermal regeneration strategy using natural and low-cost L-serine as a new multifunctional reductant is proposed. The composition, structure and electrochemical measurements of the regeneration LFP materials were investigated. Due to the effects of L-serine, the regeneration LFP materials show excellent electrochemical performance with a discharge capacity of 156.1 mAh g-1 and no degradation after 100 cycles.",LFP,156.1 mAh g-1,N/A,N/A,100
352,doc_352,"Transition metal oxides are said to have the ability to enhance the gravimetric capacity of lithium-ion batteries by two or three times that of current state-of-the-art graphite anodes. Recent reports have demonstrated that the combined utilization of structural architecture and surface modification is an attractive strategy to improve lithium storage capability. In this study, novel CuO-ZnO@Al2O3 submicroflakes were prepared by magnetron sputtering deposition of Cu-Zn alloy films on a removable sacrificial substrate, followed by a facile thermal oxidation treatment and Al2O3 coating procedure by particle atomic layer deposition. They combine the advantages of CuO-ZnO submicroflakes, such as high lithium storage capability and fast lithium ion transportation, and Al2O3 nano-coating with effective protection of the electrode interface during cycling. When utilized as anode materials for LIBs, the CuO-ZnO@Al2O3 submicroflakes exhibit superior specific capacity, enhanced cycling stability, and outstanding rate capability compared with pristine CuO-ZnO submicroflakes, commercial CuO and ZnO powders. The CuO-ZnO@Al2O3 submicroflakes electrodes deliver a high reversible capacity of 814 mAh g-1 at a current density of 50 mA g-1, and still maintain a moderate capacity of 447 mAh g-1 at a high current density of 1000 mA g-1. Pairing with a commercial LiFePO4 cathode, full cell shows high capacity retention and stable cycling performance, suggesting the feasibility of the CuO-ZnO@Al2O3 submicroflakes in practical energy storage applications. In addition, our findings also provide a clear proof-of-concept of the surface coating technique, which might be applied widely to other materials and devices where nano-coating produces desirable properties. (c) 2023 Elsevier B.V. All rights reserved.",LiFePO4,N/A,"50 mA g-1, 1000 mA g-1",N/A,N/A
353,doc_353,"Steel slag is a promising secondary resource necessitating recycling and high-value utilization. This study innovatively converted steel slag into micronano FePO4 and well-performing LiFePO4/C through a selective two-step leaching process followed by fast coprecipitation in HMCRR under superior mass transfer, and a subsequent in situ carbothermal reduction afterward, thereby realizing a waste-to-resource conversion pathway. Besides, a metal leaching mechanism was proposed based on comprehensive slag composition analysis, affirming the process selectivity. Thermomechanical analysis for precipitation underscored the importance of controlling reaction pH to prevent the formation of impure sediments. Leveraging efficient leaching and superior mass transfer during precursor preparation, the further-made carbon-coated LiFePO4/C derived from steel slag exhibited favorable morphology and enhanced discharge capacity, especially at high rates, owing to fast ion diffusion kinetics, minimized Li+ migration distance, and improved structure stability. Notably, the discharge capacity could reach 167.44, 153.56, and 119.62 mAh/g at 0.1, 1, and 10 C, respectively.",LiFePO4/C,"167.44, 153.56, 119.62 mAh/g","0.1, 1, 10 C",N/A,N/A
354,doc_354,"To achieve high-performance solid-state lithium-metal batteries (SSLMBs), solid electrolytes with high ionic conductivity, high oxidative stability, and high mechanical strength are necessary. However, balancing these characteristics remains dramatically challenging and is still not well addressed. Herein, a simple yet effective design strategy is presented for the development of high-performance polymer electrolytes (PEs) by exploring the synergistic effect between dynamic H-bonded networks and conductive zwitterionic nanochannels. Multiple weak intermolecular interactions along with ample nanochannels lead to high oxidative stability (over 5 V), improved mechanical properties (strain of 1320%), and fast ion transport (ionic conductivity of 10(-4) S cm(-1)) of PEs. The amphoteric ionic functional units also effectively regulate the lithium ion distribution and confine the anion transport to achieve uniform lithium ion deposition. As a result, the assembled SSLMBs exhibit excellent capacity retention and long-term cycle stability (average Coulombic efficiency: 99.5%, >1000 cycles with LiFePO4 cathode; initial capacity: 202 mAh g(-1), average Coulombic efficiency: 96%, >230 cycles with LiNi0.8Co0.1Mn0.1O2 cathode). It is exciting to note that the corresponding flexible cells can be cycled stably and can withstand severe deformation. The resulting polyzwitterion-mediated PE therefore offers great promise for the next-generation safe and high-energy-density flexible energy storage devices.","LiNi0.8Co0.1Mn0.1O2, LiFePO4",202 mAh g(-1),N/A,N/A,">230, >1000"
355,doc_355,"(3-LiVOPO4 has the advantages of high energy density, high voltage platform and low cost. It is a promising cathode material for lithium ion batteries. However, its poor magnification hinders the further development of the material. Here, aiming at the problem of poor rate performance of (3-LiVOPO4, we successfully prepared (3-LiVOPO4@C material by high temperature solid phase method using glucose as carbon source. The X-ray diffraction (XRD) results indicate that a small amount of a-LiVOPO4 produced during the initial calcination may transform into (3-LiVOPO4 after the secondary heat treatment with the carbon source. Scanning electron microscopy (SEM) and pore size distribution results show that carbon coating makes the size of (3-LiVOPO4 particles smaller, which is more conducive to the transport of Li+. Raman spectroscopy analysis showed that the (3-LiVOPO4@4%C material contained more p3 hybrid graphite carbon, which enhanced the electronic conductivity. The results of X-ray photoelectron spectroscopy (XPS) analysis showed that the content of V 5+ in (3-LiVOPO4@4%C increased after charging to 4.5 V, which confirmed that the charge-discharge reaction was more thorough and could provide more discharge specific capacity. In addition, the it plasmon peak of (3-LiVOPO4@4%C becomes stronger, which improves its electron transport rate. The electrochemical test results show that the Li+ diffusion rate of (3-LiVOPO4 material coated with 4 % carbon is significantly improved, and it has good rate performance. It delivers a discharge capacity of 140.5 mAh g- 1 at 0.1C and a discharge specific capacity of 80.5 mAh g- 1 at 0.5C, indicating that it is expected to be used as a cathode material for advanced lithium-ion batteries.",N/A,"80.5 mAh g-1, 140.5 mAh g-1","0.5C, 0.1C",N/A,N/A
356,doc_356,"FeSe2 shows superior advantages as anode of lithium-ion batteries (LIBs) with abundant resources, high theoretical specific capacity, and environmentally friendly. However, the FeSe2 anode still faces great challenges balancing specific capacity, capability, and stability. In this work, we employ a self-sacrifice template of Fe-PBA coated with polydopamine to prepare FeSe2@Void@NC cubic nanostructures by one-step pyrolysis and selenization. The experimental results well elucidate the unique hollow cubic architectures with high surface area and abundant pore structure induce rapid adsorption storage, thus improving electrochemical kinetics. Benefiting from the enhanced ion diffusion kinetics and high conductivity through N-doped carbon coating, the FeSe2@Void@NC electrode demonstrates a considerable capability with a high specific capacity of 493.93 mAh g(-1) (3 A g(-1)), and a stable cyclability with a reversible capacity of 498.5 mAh g(-1) (1 A g(-1)) after 750 cycles. The full cells with FeSe2@Void@NC anode and LiFePO4 cathode also exhibit remarkable rate capability and stable cyclability. Our research provides profound insights into the structure engineering of alternative transition metal sulfide anode for LIBs with excellent electrochemical performance.",LiFePO4,493.93 mAh g(-1),3 A g(-1),N/A,750
357,doc_357,"Due to the low economic benefits and environmental pollution of traditional recycling methods, the disposal of spent LiFePO4 (SLFP) presents a significant challenge. The capacity fade of SLFP cathode is primarily caused by lithium loss and formation of a Fe (III) phase. Herein, a synergistic repair effect is proposed to achieve defect repair and multi-functional interface construction for the direct regeneration of SLFP. Tannic acid (TA) forms a compact coating precursor for a carbon layer on SLFP with abundant functional groups and creates a mildly acidic environment to enhance the reducibility of thiourea (TU). Therefore, TU reduces Fe (III) to Fe (II) and repairs Li-Fe anti-site defects of SLFP, while at the same time acting as a source of N/S-doping elements for the carbon layer at a lower temperature (140 degrees C). The multi-functional carbon layer improves the properties of the regenerated LiFePO4 (RLFP) due to the enhanced conductivity, structure maintenance and protection, and the improved kinetics of Li+ transport. Furthermore, the Fe & horbar;O and P & horbar;O bonds are strengthened, further enhancing the structural stability of the RLFP. Consequently, the RLFP demonstrates outstanding performance with a discharge capacity of 141.3 mAh g(-1) and capacity retention of 72% after 1000 cycles at 1 C.",SLFP,141.3 mAh g(-1),1 C,N/A,1000
358,doc_358,"Solid-state polymer electrolyte lithium metal batteries (SPE-LIBs) with high energy density and safety have been widely considered as the next generation of lithium batteries. In recent years, the ion transport mechanism of SPE has been extensively studied, resulting in a significant increase in its ionic conductivity and lithium transference number. However, SPE has poor cycling stability when used with high-voltage cathodes, limiting its further development. Therefore, it is important to understand the mechanism of battery performance degradation in high-voltage systems. In this work, first, the SPE was prepared by photopolymerization using 1-butyl-3-vinylimidazolium bis(trifluoromethylsulfonyl) imide, vinylethylene carbonate and poly(ethylene glycol) diacrylate. The LiFePO4(LFP)||SPE||Li battery was prepared by the in-situ polymerization method. This battery has an initial discharge specific capacity of 159.6 mAh center dot g(-1 )at room temperature, and the capacity retention rate reaches 95% after 145 cycles, indicating that the cell has a low interface impedance and the electrolyte has a high ionic conductivity. Then, in-situ Scanning Kelvin Probe Force Microscopy was used to characterize the interfacial potential of the cross-sections of batteries with two different cathodes, which were prepared by argon ion beam polishing, during charging. Compared with the LFP cathode, the LiNi (0.6) Co- 0.2 Mn O-0.2 (2) (NCM) cathode with higher electrochemical reaction potential has a greater potential difference between the cathode and the electrolyte after charging. As a result, it indicates that the energy level of high-voltage cathode materials changes greatly during the charging process, which makes the electrolyte materials more susceptible to losing electrons preferentially and cause degradation side reactions. Combined with electrochemical impedance spectroscopy and laser confocal Raman spectroscopy to characterize the interfacial structure of the SPE-LIB. It found that side reactions would destroy the structure of the cathode electrolyte interphase, resulting in a significant increase in the interfacial impedance and the attenuation of the battery capacity. The electrolyte degradation mechanism of SPE-LIBs under high-voltage systems was revealed through in-situ characterization, which provided guidance for improvthe with cathodes.",LiNi (0.6) Co- 0.2 Mn O-0.2,159.6 mAh center dot g(-1),N/A,N/A,145
359,doc_359,"A porous, spray-deposited Al2O3-based separator was developed to enable the direct deposition of an electrode/separator/electrode Li-ion battery full cell assembly in a single operation. The optimized sprayed separator consisted of 50 nm Al2O3 particles, 1 wt % poly(acrylic acid), and 5 wt % styrene-butadiene rubber, deposited from an 80:20 vol % suspension of water and isopropanol. Separators between 5 and 22 mu m thick had consistent and similar porosity of similar to 58%, excellent wettability, thermal stability to at least 180 degrees C, adequate electrochemical stability and high effective ionic conductivity of similar to 1 mS cm(-1) at room temperature in an EC/DMC electrolyte, roughly double that of a conventional polypropylene separator. A sequentially deposited three-layer LiFePO4/Al2O3/Li4Ti5O12 full cell, the first of its kind, showed similar rate performance to an identical cell with a conventional polypropylene separator, with a capacity of similar to 50 mAh g(-1) at 30 C. However, after cycling at 2 C for 400 cycles, Al2O3 separator full cells retained 96.3% capacity, significantly more than conventional full cells with a capacity of 79.2% remaining.",N/A,50 mAh g(-1),"30 C, 2 C",N/A,400
360,doc_360,"As next-generation rechargeable batteries, the development of solid-state lithium-metal batteries (LMBs) in a multitude of applications is confronted with a trade-off between high energy density, safety, and wide-temperature tolerance. Especially in cold climates, their applications are challenged by insufficient dynamics in bulk electrolyte and at electrode/electrolyte interface. Herein, a flexible, highly ionic conductive, and low-temperature applicable quasi-solid polymer electrolyte (QSPE) is designed and fabricated, which achieves a stable Li-metal anode over a wide-temperature range (-20 similar to 60 degrees C). The QSPEs prepared via in-situ polymerization of polyethylene glycol (PEO)-based monomers in low-melting solvent (1,3-dioxolane (DOL) or ethyl difluoroacetate (EDFA)) endow low-temperature tolerance, prominent ionic conductivity (4.5 x 10(-4) S cm(-1) at -20 degrees C) and exceptional electrochemical performance over a wide-temperature range. Consequently, with the DOL-based QSPE (D-QSPE), the Li/D-QSPE/LiFePO4 cell presents stable, long-term cycling at -20 degrees C (minimal capacity degradation over 550 cycles) and excellent fast-charging capacity (capacity retention of 81 % over 1300 cycles at 5 C). Even utilizing a thin lithium foil (25 mu m) and a high mass loading LiFePO4 cathode (2.5 mAh cm(-2)), the assembled Li/LFP cell with a N/P ratio of 1.96 still exhibits good cycling performance at -20 degrees C. Additionally, the EDFA-based QSPE (E-QSPE) allows LMBs with NCM811 cathodes cycling over 140 cycles (capacity retention > 95 %) at -20 degrees C. With the capability of circumventing sluggish ion transport kinetics of quasi-solid polymer LMBs in cold climates, the developed polymer electrolyte provides new pathways for safe, high-capability, and wide-temperature operable batteries.","NCM811, LiFePO4",">95% (140 cycles), 81% (1300 cycles)",5 C,N/A,"550, 140, 1300"
361,doc_361,"The LiMn x Fe1-x PO4/C (x = 0.5, 0.6, and 0.7) cathode materials for lithium-ion batteries were synthesized by polyethylene glycol (PEG) 400 as the carbon source via a combination of wet ball-milling and high-temperature solid-state reaction. The analysis results of X-ray diffraction (XRD), scanning electron microscopy (SEM), and high-resolution transmission electron microscopy (HRTEM) indicate that the as-prepared LiMn0.6Fe0.4PO4/C sample has a single-phase orthorhombic olivine structure, and the majority of particle sizes range from 100 to 200 nm with a similar to 2-3 nm carbon coating layer. The electrochemical measurements demonstrate that the obtained LiMn0.6Fe0.4PO4/C composite possesses preferable Li-ion storage properties, and the discharge capacity of 137.7 mAh g(-1) at 1 C rate, which is 83.6% of that at 0.1 C rate. The composite also exhibits outstanding cycling stability, with a capacity retention of 98.2% after 100 cycles at 0.2 C rate. And the differential capacity analysis (dQ/dV) reveals that the dominating degradation of LiMn0.6Fe0.4PO4/C is caused by the Mn2+ /Mn3+ redox capacity loss which is located at similar to 4.12/3.96 V, whether during the charge or discharge process. Moreover, the LiMn0.6Fe0.4PO4/C sample delivers excellent high-temperature performance (45 degrees C), with improved reversible capacity and capacity retention of 148.7 mAh g(-1) and 99.3% after 80 cycles at 0.5 C rate, respectively.",O4/C,137.7 mAh g(-1),"0.1 C, 1 C, 0.2 C",similar to 4.12/3.96 V,100
362,doc_362,"In this work, a novel composite anode material was developed, utilizing S-doped graphene oxide (SGO), polypyrrole (PPy), and fumed silica to enhance the performance of lithium-ion batteries (LIBs). The chronoamperometric approach was used to produce SGO, while the chemical method was employed to synthesize PPy. A composite of SGO, PPy, and fumed silica was prepared as an anode for a half-cell, using two samples: one with a high PPy ratio (S1) and the other with a low PPy ratio (S2) and compared the results with bare sample (S0). The S1 sample exhibited a good initial discharge capacity (648 mAh g-1), with capacities of 207 and 131 mAh g-1 at 5 C and 10 C, respectively. S1 and S2 also demonstrated superior cycling stability at a high current (100 cycles at 10 C), with a retention capacity of 99 and 87%, respectively compared with S0 which retained only 68%. Coin-type full cells with S1 as the anode and LiFePO4 (LFP) as the cathode were assembled and compared with commercial graphite anodes. The S1 full cell showed a high reversible capacity (164 mAh g-1 at 0.1 C), with a capacity retention of 66% after 100 cycles at 10 C. At the same time, the graphite anode exhibited a reversible capacity of 133 mAh g-1 at 0.1 C, with a capacity retention of 58% after 100 cycles at 10 C. The S1 full cell achieved a gravimetric energy density of 164 W h kg-1 at 0.1 C and 49 W h kg-1 at 10 C, which is 25% greater than that of the graphite full cell(39 W h kg-1 ) at 10 C. These distinguishing characteristics of S1 make it a viable substitute for graphite as a high-performance anode material in LIBs, opening the possibility for devices with reliable battery systems.",LiFePO4 (LFP),164 mAh g-1,"0.1 C, 5 C, 10 C",N/A,100
363,doc_363,"To address the low energy density of LiFePO4 (LFP) for electric vehicles and high-voltage energy storage, LiMn0.5Fe0.5PO4 (LMFP) provides a potential solution but faces performance degradation due to Mn3+-induced Jahn-Teller distortion and Mn ion dissolution during cycling. This study proposes a surface engineering strategy to enhance LMFP's electrochemical performance by increasing surface iron concentration and reducing manganese content, based on the electronic differences between Mn3+ and Fe3+ in MO6 octahedra. Density Functional Theory (DFT) calculations confirmed the viability of this approach by analyzing volume changes and binding energies with HF during charging. Guided by DFT, an LMFP@LFP/C material was synthesized with a high-iron-concentration surface layer (similar to 2 nm), as observed through AC-STEM. Post-cycling TEM analysis and corrosion simulations demonstrated that LMFP@LFP/C suppresses Mn ion dissolution and stabilizes the crystal lattice compared to unmodified LMFP/C. Electrochemical tests showed that LMFP@LFP/C has superior electronic conductivity and faster lithium-ion diffusion. It delivered an initial discharge capacity of 150.82 mAh g(-1) at 0.1C, surpassing LMFP/C (147.65 mAh g(-1)). At 1C, LMFP@LFP/C retained 95.85 % of its capacity after 500 cycles, significantly outperforming LMFP/C (74.18 %). This surface modification strategy advances phosphate-based cathode materials for electric vehicles and renewable energy applications.",LMFP@LFP/C,150.82 mAh g(-1),"0.1C, 1C",N/A,500
364,doc_364,"Li1+xFePO4 (x=0 - 0.5) samples were successfully fabricated by the glass-ceramics technique with quenching from high temperatures. Thermal properties were analyzed by DTA, TG and the glass transition temperature, crystallization activation energy and Avrami parameters were calculated as 3.99 indicating that three dimensions of growth and one representing a constant nucleation rate. The XRD analysis shows that there are two-phase of LiFePO4 and Li3Fe2P3O12 which compete with each other according to increasing heat treatment temperatures. Glucose and ascorbic acid were used as the carbon source for increasing the conductivity of the powders during to crystallization process with different heating and cooling rates and it was found that the heating/cooling rates are effective for battery performance. The battery cells exhibit similar cycling voltammetry (CV) data with the undoped LiFePO4 battery cells. The charging/discharging cycles measurements for C/5- rate and C/20- rate for different environmental temperatures were made and it was found that the best capacity values for different carbon sources were obtained as 165.8 mAh/g and 169.9 mAh/g for using ascorbic acid and glucose addition, respectively. The environmental effect on the battery performance was investigated and the Li-diffusion rate depending on the temperature was calculated and it was found that the diffusion rate obtained from CV curves for 50 degrees C, room temperature, and 10 degrees C and the diffusion activation energy were found as 2.93 and 8.03 meV for glucose and ascorbic acid respectively.",LiFePO4,"165.8 mAh/g, 169.9 mAh/g","C/5, C/20",N/A,Charging/discharging cycles measurements
