Repository: PoulamiSadhukhan5/RAG-for-battery

# Retrieval augmented generation for building datasets from battery literature abstracts
Contains the notebook `Battery_RAG.ipynb` used for creating datasets.\
The test sets are `test_metal_hydride_250_gemma2_9B.xlsx` and `test_metal_hydride_250_llama3_8B.xlsx`.\
Final dataset is `final_extracted_1611.xlsx`
A subset of the generated dataset using this framework showing hydrogen storage properties of various alloys and compounds
extracted from the paper’s abstracts.

## RAG
Open `Battery_RAG.ipynb` in Google Colab.
<a target="_blank" href="https://github.com/PoulamiSadhukhan5/RAG-for-battery/blob/main/Battery_RAG.ipynb">
</a>\
Connect to T4 GPU.\

File: RAG_LiFePO4.csv (part 12 of 22)
,abstract_id,abstract,Cathode,Capacity,C-rate,Voltage,Cycle number
365,doc_365,"In the pursuit of enhancing the energy density of lithium-ion batteries, cathode prelithiation emerges as a pivotal approach, introducing additional irreversible active lithium ions to augment performance. Li5FeO4 (LFO) stands out as an excellent option, boasting an impressive theoretical specific capacity and the additional advantages of cost-effectiveness in raw materials and low preparation cost. However, the impact of extra lithium incorporations on compositional changes at the electrode-electrolyte interface as well as on cell stability has impeded further researches. Herein, a Mn doping strategy is proposed and predicted by first-principles calculations to synthesize partially Mn-substituted Li5.125Fe0.875Mn0.125O4 (LFMO). And the prelithiation with LFMO improved the interfacial composition of LiFePO4 (LFP) batteries compared to LFO, achieving a charging capacity of 213 mAh.g(-1) in the first cycle at 0.05 C. The subsequent treatment demonstrated superior cycling stability, maintaining a discharge specific capacity as high as 155.3 mAh.g(-1) after 100 cycles at 0.2 C, and exhibiting a higher capacity retention in the full cell. These discoveries could contribute to enhancing the regulation of battery interface during the utilization of LFO, potentially promoting the development of cathode lithium additives.",LFO,155.3 mAh.g(-1),"0.05 C, 0.2 C",N/A,100
366,doc_366,"Interfacial instability including the high charge-transfer resistance and the uncontrolled lithium dendrite growth have severely restricted the safety, fast-charging, and high-power capabilities of solid-state polymeric lithium metal batteries (PLMBs). Here, the study demonstrates the ionic nanoclusters self-assembled between the lithium ions and a rigid-rod sulfonated aromatic polyamide Poly 2,2 '-disulfonyl-4,4 '-benzidine terephthalamide (PBDT) can facilitate uniform lithium deposition; meanwhile, realizing 102-103 times lower interfacial charge-transfer resistance than PEO-based electrolytes and excellent lithium dendrite suppression at the interfaces. The cells assembled with this solid-state polymer electrolyte at room temperature show a record high critical current density (6 mA cm-2/3 mAh cm-2), 80% capacity retention at 10 000 cycles (5 C) with the LiFePO4 cathode. With the temperature increased to 80 degrees C, the cells enable almost 100% of the theoretical capacity at 3 C and high specific power density (20 kW kg-1). According to the Cryo-TEM imaging and computational simulation results, it is concluded that these nanoscale self-assembled ionic nanoclusters play a critical role in realizing the superfast charge-transfer kinetics by balancing the pre-exponential factor and activation energy at the lithium-polymer space-charge interfaces. This interfacial design strategy based on thermodynamically favored ion-association and self-assembly between the metal ions and the polyanions guarantees superior charge-transfer kinetics in PLMBs. The study describes an efficient interfacial design strategy for solid-state polymer electrolytes and demonstrates the self-assembled ionic nanoclusters formed between metal ions and polyanions at the interfaces in lithium metal batteries can facilitate uniform lithium deposition and realize superfast charge-transfer kinetics by balancing the pre-exponential factor (migration entropy) and the activation energy (binding energy) in the Arrhenius equation. image",LiFePO4,N/A,"3 C, 5 C",N/A,10 000 cycles
367,doc_367,"Lithium iron phosphate (LiFePO4)/polyethylene glycol (PEG)/carbon nanotubes (CNTs) are successfully synthesized by the high-temperature solid-phase. PEG grafted onto CNTs surface by covalent functionalization. During the high-temperature sintering process, PEG/CNTs form the uniform tube-net-like 3D conducive network, significantly improving electron mobility. Beneficial effects of PEG include: (1). The addition of PEG improves the dispersion of CNTs by increasing the number of surface defects and groups. (2). The cracking PEG forms porous carbon layer uniformly coated around LiFePO4 to improve its electrical conductivity. (3). As a thermoplastic polymer, PEG becomes a binder at sintering temperatures up to around 70 degrees C, making the CNTs and LiFePO4 contact more closely. Compared to LiFePO4/CNTs, LiFePO4/PEG/CNTs has superior electrochemical performance, as evidenced by improving rate performance (LiFePO4/PEG/CNTs discharges 113.5 mAh g(-1) at 15C, LiFePO4/CNTs discharges 71.6 mAh g(-1) at 15C) and high rate cycling retention (capacity retention of 96.6% at 5 C after 300 cycles for LiFePO4/PEG/CNTs, capacity retention of 90.6% at 5 C after 300 cycles for LiFePO4/CNTs). The architecture of the composite conducing network effectively solves the issue of the poor electron migration of LiFePO4.",LiFePO4/PEG/CNTs,113.5 mAh g(-1),"15C, 5 C",N/A,300
368,doc_368,"A stable and conductive interface is essential in improving the performance of cathode materials in Li-ion bat-teries by reducing interfacial resistances and balancing the charge transfer, especially at high current rates. In this study, we design a hybrid conductive coating layer consisting of carbon (C) and Li1.3Al0.3Ti1.7(PO4)3 (LATP) solid electrolyte on olivine LiFePO4 (LFP) cathode material (LFP@C_LATP) to utilize the advantage of each coating component. Carbon is generally required to improve conductivity and protect LFP particles from un-desirable side reactions at the electrode/electrolyte interface. At the same time, LATP is electrochemically active and exhibits superior Li-ion conductivity to LFP. Notably, our experimental results reveal that the coating layer can provide a buffer zone on the LFP particle surface to regulate Li-ion insertion/extraction, extend voltage plateaus, and contribute an extra capacity to the cathode material. The electrochemical performances of LFP@C_LATP, therefore, are significantly improved. As a result, the LFP@C_LATP cathode can deliver a discharge capacity of 164.5 mAh g-1 at 0.1 C. Particularly, it can be electrochemically active at an extremely high current rate, up to 60.0 C, after consecutively cycling for a number of cycles. This hybrid coating strategy is promising for developing high energy, high rate, and fast charge cathode materials.",LFP@C_LATP,164.5 mAh g-1,"0.1 C, up to 60.0 C",,
369,doc_369,"Anode-free lithium metal batteries (AFLMBs) are highly effective for enhancing the battery energy density. However, the unstable interface between the lithium metal anode and electrolyte compromises the reversibility of lithium deposition and stripping processes, ultimately limiting the cycle life of AFLMBs. To address this challenge, we developed a straightforward method involving coating a copper current collector with a composite layer. This layer comprises high-dielectric, high-modulus LiF nanoparticles combined with highly ion-conductive, robust polyoxadiazole (POD) material. Meanwhile, POD can be reduced to POD n- at low potential. Hence, the resulting LiF@POD n- composite film exhibits strong lithium-ion adsorption and a high lithium-ion transference number, facilitating improved lithium-ion transport, nucleation, and deposition. At a deposition capacity of 1 mAh cm-2, the Cu/Li half-cell achieved an impressive Coulombic efficiency (CE) of 99.1% after 500 cycles. In subsequent full-cell tests utilizing a high-loading LiFePO4 (LFP) cathode (12.3 mg cm-2), the capacity retention remains substantial at 74.1% over 300 cycles. Similarly, in full-cell testing with a LiNi0.8Co0.1Mn0.1O2 (NCM811) cathode at a 3 mAh cm-2 areal capacity, the average CE reaches 99.5% over 150 cycles with a capacity retention rate of 82.3%. This unique polymer composite interface layer design provides an effective strategy for advancing AFLMB technology.",NCM811,3 mAh cm-2 (areal capacity),N/A,N/A,150/500 (average CE after 500 cycles)
370,doc_370,"Pyrochlore-structured polyantimonic acid (PAA) is a potential high-capacity electrode material, but its innately poor electroconductivity ( similar to 10 -10 S/cm) seriously impairs its electrochemical reversibility for lithium-ion storage. Herein, we report design and synthesis of a novel V-substituted PAA (PAA-V), where V 5 + are introduced to partially replace Sb5 +. Owing to identical valence and close ionic radius relative to Sb5 +, the V 5 + cation can constitute the covalent VO6 octahedra framework without changing the py-rochlore crystal structure of PAA. As a result, the V 5 +-substitution is capable to modulate the electronic structure of PAA with significantly improved electrical conductivity ( similar to 10 -6 S/cm for PAA-V) and mean-while decreases the size of crystals with reduced diffusion length for Li +-ions. With varying the ratio of V 5 +-substitution, the PAA-V with optimized substitution molar ratio (18%) exhibits the best lithium-ion storage performance, delivering a long cycling life with high reversible capacity (731 mAh/g after 1200 cycles at 1 A/g) and outstanding rate capability (279 mAh/g at 15 A/g). More importantly, by pairing the PAA-V as anode and commercial LiFePO4 as cathode, the full cell with a limited negative/positive capacity ratio of 1.2 exhibits decent cycling stability at 1 C after 150 cycles with 85.5% capacity retention.(c) 2023 Published by Elsevier B.V. on behalf of Chinese Chemical Society and Institute of Materia Medica, Chinese Academy of Medical Sciences.",N/A,N/A,N/A,N/A,N/A
371,doc_371,"While the stable long-cycle performance of LiFePO4 (LFP) cathodes holds significant promise for lithium-ion batteries (LiBs), their specific capacity and rate performance still fall short in market applications. In this study, we investigate surface modification of LFP using a cost-effective and highly conductive polyacrylonitrile (PAN)-induced carbon coating. Our findings indicate that 2 wt % of PAN can form a stable N-C layer on the surface of LFP particles, enhancing the Li+ storage performance. Specifically, the initial discharge capacity reaches 153.9 mAh g(-1) at 0.5 C, with LFP-2 maintaining 148.8 mAh g(-1) after 150 cycles, significantly outperforming their counterparts LFP-0, LFP-1, and LFP-3. Under 1 C, the LFP-2 cathode exhibits an initial discharge specific capacity of 143.2 mAh g(-1) and excellent cycle stability, retaining 84.32% of its capacity after 500 cycles. Additionally, LFP-2 demonstrates stable rate performance at 0.1, 2, 4, 6, 8, and 10 C, delivering capacities of 159.4, 124.1, 110.6, 85.1, 73.0, and 62.5 mAh g(-1), respectively. These results suggest that a uniform surface coating strategy could serve as an industrially scalable method for achieving a continuous carbon layer coating on other cathode materials.",LFP-2,"143.2 mAh g(-1) (initial discharge), 159.4, 124.1, 110.6, 85.1, 73.0, and 62.5 mAh g(-1) (rate performance)","0.1, 1, 2, 4, 6, 8, and 10",,500
372,doc_372,"The growing demand for lithium-ion batteries (LIBs) has resulted in a substantial accumulation of end-of-life batteries, necessitating efficient recycling methods, particularly for Ni-rich cathode materials such as Lithium Nickel Manganese Cobalt Oxide (NMC). This study explores the direct regeneration of LiNi0.8Mn0.1Co0.1O2 (NMC811) cathode materials harvested from LIBs degraded under varying conditions (cycled at 25 degrees C or 45 degrees C, with capacity retention of 60 % or 80 %) using a solid-state reaction method. Spent cathodes were separated through thermal treatment, and the degradation mechanisms were characterized and compared across the different LIB conditions. The thermally treated NMC811 was mixed with LiOH, NiO, and MnO2 precursors to adjust the metal composition, followed by regeneration at 750 degrees C via a solid-state reaction. Results revealed that all thermally treated NMC811 exhibited consistent crystalline properties and chemical compositions, providing a consistent starting point for regeneration. The regenerated NMC811 and regenerated mixed NMC811 derived from all degraded Li-ion cell sources, demonstrated electrochemical performance comparable to pristine samples, with a discharge capacity of 162 mAh g-1 at 0.25C. These findings underscore the potential for closed-loop and versatile direct recycling process of NMC811 derived from diverse degraded LIB sources via thermal treatment and solid-state reaction, paving the way for scalable industrial recycling regardless of battery origin.",LiNi0.8Mn0.1Co0.1O2 (NMC811),162 mAh g-1,0.25C,N/A,N/A
373,doc_373,"Fast charging enables batteries to rejuvenate in a fraction of time, which is critical for the next-generation energy storage devices. However, the increased security risks and capacity attenuation brought by fast charging seri-ously hinder the practical application of this technology. To address these issues, a novel gel polymer electrolyte (GPE) based on polyvinylene carbonate, poly (ethylene oxide), poly (vinylidene fluoride-co-hexafluor-opropylene), and ionic liquid modified carbon nanotubes (IL-CNTs) has been successfully prepared by solution casting method. The complementary interactions between polycarbonate, polyether and IL-CNTs can effectively improve the transportation of lithium ion, thereby the ionic conductivity and lithium-ion transference number ameliorate to 0.71 mS cm- 1 and 0.51, respectively at 30 degrees C. On account of the mechanical strength enhancement function of IL-CNTs, the GPE exhibits an electrochemical window of 4.74 V, which adequately satisfies the match of GPE to various high-voltage cathodes. The LiFePO4 cell possesses a high retention ability of 85.6% after 1000 cycles at 4C and the initial discharge capacity reaches 111 mAh g-1. This work provides a valuable guideline for designing GPEs accommodating fast charging with long cycle life.",N/A,111 mAh g-1 (initial discharge capacity),4C,4.74 V,1000
374,doc_374,"High volumetric energy density LiFePO4/C cathode materials were synthesized by wet ball milling, spray drying, and carbothermal reduction method using glucose and polyethylene glycol (PEG) as composite carbon sources and dodecyl polyglucoside (C12APG) as a milling aid. With the introduction of C12APG during the ball milling process, the prepared cathode materials have uniform particle size (100-200 nm in diameter) and regular primary particle morphology. In addition, PEG substitutes part of glucose as a carbon source, resulting in low carbon content and high graphitization of residual carbon after high-temperature calcination. The prepared LiFePO4/C cathode materials have a high powder compaction density (2.68 g cm(-3)) and excellent electrochemical performance (discharged capacities of 161.2 and 141.7 mAh g(-1) at 0.2 C and 5 C, and cycle retention of 98.6% for 100 cycles at 1 C/1 C). This LiFePO4/C composite was assembled into 14500-type cylindrical batteries with a compaction density of 2.62 g cm(-3) for the positive electrode. The volumetric energy densities of the positive electrode were 1135.18 Wh L-1 and 918.16 Wh L-1 at 0.2 C and 5 C, respectively.",N/A,"161.2 mAh g(-1), 141.7 mAh g(-1)","0.2 C, 5 C",N/A,100
375,doc_375,"Hitherto, LiFePO4 (LFP) is bottlenecked by inferior electronic conductivity and sluggish Li+ diffusion, which can be resolved by cation doping, morphological engineering, carbon coating, and so forth. Among these methodologies, morphological optimization and carbon modification can warrant a stable operating voltage and prolong the cycling lifespan, which can be accessible by utilizing metal-organic frameworks as self-sacrificing templates. Herein, we conceptualize a strategy to in-situ construct N-doped carbon-coated LFP with Prussian blue analogues as the template, after which electrochemical tests extensively exploit the lithium storage capacity with 153.2 mAh g(-1) after 500 cycles at 0.5 C. However, the capacity failure associated with the inevitable Li(+ )loss and destructed carbon layer provides sufficient room for the restoration of LFP after long-term cycling. Motivated by this, the cell performance of LFP/C after targeted restoration using the 3,4-dihydroxybenzonitrile dilithium salt is investigated, revealing a considerable recovered capacity due to the recuperative LFP crystal and uniform carbon layer with homogeneous N-distribution. The computational study also supports the feasibility of N-doped carbon layer in LFP modification. This study envisages a methodology for the performance improvement of LFP from directional fabrication to targeted recovery, providing insights into the manufacturing and reuse of LIB cathodes.image",LFP,153.2 mAh g(-1),0.5 C,N/A,500
376,doc_376,"Lithium metal (LM) is a promising anode material for next generation lithium ion based electrochemical energy storage devices. Critical issues of unstable solid electrolyte interphases (SEIs) and dendrite growth however still impede its practical applications. Herein, a composite gel polymer electrolyte (GPE), formed through in situ polymerization of pentaerythritol tetraacrylate with fumed silica fillers, is developed to achieve high performance lithium metal batteries (LMBs). As evidenced theoretically and experimentally, the presence of SiO2 not only accelerates Li+ transport but also regulates Li+ solvation sheath structures, thus facilitating fast kinetics and formation of stable LiF-rich interphase and achieving uniform Li depositions to suppress Li dendrite growth. The composite GPE-based Li||Cu half-cells and Li||Li symmetrical cells display high Coulombic efficiency (CE) of 90.3% after 450 cycles and maintain stability over 960 h at 3 mA cm(-2) and 3 mAh cm(-2), respectively. In addition, Li||LiFePO4 full-cells with a LM anode of limited Li supply of 4 mAh cm(-2) achieve capacity retention of 68.5% after 700 cycles at 0.5 C (1 C = 170 mA g(-1)). Especially, when further applied in anode-free LMBs, the carbon cloth||LiFePO4 full-cell exhibits excellent cycling stability with an average CE of 99.94% and capacity retention of 90.3% at the 160th cycle at 0.5 C.",LiFePO4,N/A,"0.5, 1 (170 mA g(-1)), 3",N/A,"700, 160"
377,doc_377,"Lithium manganese iron phosphate (LMFP) has attracted considerable interest for its superior energy density compared to LiFePO4. Nonetheless, the practical implementation of LMFP faces challenges due to its naturally poor electrical conductivity and manganese dissolution, which arises from the Jahn-Teller effect. In this study, a comprehensive investigation of the synergistic effects of carbon coating was elucidated, demonstrating simultaneous enhancements in interfacial charge transport and structural stability. Experimental results highlight that precise control over the coating amount is a key strategy for achieving high-performance LMFP. The carbon serves as a physical barrier to avoid direct interaction between the LMFP and the electrolyte, mitigating the corrosion of Mn ions on the material surface caused by acidic components in the electrolyte. Further ex situ XRD analysis demonstrates that optimizing carbon content reduces lattice expansion during redox reactions, thereby improving the material's structural integrity. Consequently, the optimized sample demonstrates enhanced electrical conductivity and a robust structural framework. It achieves an exceptional discharge capacity of 138 mAh/g at 2 C, along with outstanding capacity retention of 98.4% at 1 C after 300 cycles. This work deepens the research on carbon-coating modification and provides valuable insights into the design of olivine-based cathode materials with high Mn/Fe ratios.",Olivine-based cathode material,138 mAh/g,2 C,N/A,300
378,doc_378,"Lithium (Li) metal batteries (LMBs) have garnered widespread attention due to their high specific capacity. However, the growth of lithium dendrite severely limits their practical applications. Herein, a novel strategy is proposed to regulate the overall potential strength and lithium ions (Li+) concentration on the surface of the current collector by utilizing densely distributed tip effects. This concept is exemplified through the construction of lithiophilic Cu1.8Se/CuO heterojunction needle array on the Cu foil, ultimately achieving dendrite-free lithium deposition. Based on the simulation in COMSOL multiphysics and experimental research, this design is demonstrated to enrich Li+ on the current collector surface, delay the formation of space charge regions, and mitigate the growth of lithium dendrites. Additionally, a built-in electric field (BIEF) triggered by the heterointerface between Cu1.8Se and CuO further alleviates the Li+ concentration gradient on the electrode surface, achieving uniform bottom-up deposition of Li within the array structure. Consequently, the symmetrical cell exhibits an ultra-long cycle life of 2400 h (1 mA cm(-2), 1 mAh cm(-2)) with an extremely low overpotential of 13 mV. Furthermore, full batteries using LiFePO4 as the cathode exhibit superior cycle stability and rate performance. This study presents a promising approach for designing dendrite-free current collectors in LMBs.",LiFePO4,N/A,N/A,N/A,2400 h
379,doc_379,"Polymer electrolytes are favored in solid-state batteries due to their mechanical strength and improved electrode-wetting properties compared to conventional solid electrolytes. However, achieving a balance between key properties such as mechanical stability, thermal stability, ionic conductivity, electrochemical stability, and room-temperature operation, remains challenging for most state-of-the-art polymer electrolytes. This study explores Thermoplastic Polyurethane (TPU) as a versatile, cost-effective polymer with tunable elastic and thermal properties that have been under-explored for electrolyte applications. The objective was to optimize TPU-based solid polymer electrolytes (SPEs) for ionic conductivity while considering cost and demonstrating room-temperature cycling. Membranes were fabricated using TPU, LiTFSI, and SCN via solution casting. Four different TPU-based membranes (TPULxySzz, where x, y indicate the weight ratios of TPU and LiTFSI, and zz indicate the weight percentage of SCN in the SPE) were screened based on ionic conductivity and cost. Electrochemical characterization was performed in symmetric, half-cell, and full-cell configurations, evaluating the stability of the Li-metal anode and LiFePO4 cathode interfaces with the SPEs. Among the membranes tested, TPUL23S50 exhibited the highest ionic conductivity (1.09 mS/cm) and lowest interfacial resistance with lithium metal. TPUL11S50 showed superior current capability (496.56 mu A/cm2) and lithium transference number (0.25). Linear Sweep Voltammetry (LSV) revealed that TPUL23S60 had the best voltage stability. In full-cell tests, all membranes demonstrated excellent room-temperature cycling performance, with capacities close to theoretical values and strong retention. TPUL23S50 achieved an initial discharge capacity of 169.94 mAh/g with 93.74 % retention after 20 cycles, while TPUL11S50 showed 169.92 mAh/g and 97.51 % retention. This study demonstrates that TPU-based polymers have the potential to surpass current polymer electrolytes, offering efficient lithium-ion conduction and robust electrochemical performance, making them promising candidates for commercial solid-state batteries.",LiFePO4,N/A,N/A,N/A,N/A
380,doc_380,"The LiNO3-implanted electroactive beta phase polyvinylidene fluoride-co-hexafluoropropylene was built as an artificial solid electrolyte interphase layer for dendrite suppression.The electronegatively charged polymer layer can capture Li ion on its surface to form Li-ion charged channels and recompense the ionic flux of electrolytes via continuous supply of Li ion.The modified Li anode achieved a long cycle life over 2000 h under ultrahigh Li utilization of 50% in symmetric cell and worked in full cell for 100 cycles at harsh condition of extremely low N/P of 0.83. The concentration difference in the near-surface region of lithium metal is the main cause of lithium dendrite growth. Resolving this issue will be key to achieving high-performance lithium metal batteries (LMBs). Herein, we construct a lithium nitrate (LiNO3)-implanted electroactive beta phase polyvinylidene fluoride-co-hexafluoropropylene (PVDF-HFP) crystalline polymorph layer (PHL). The electronegatively charged polymer chains attain lithium ions on the surface to form lithium-ion charged channels. These channels act as reservoirs to sustainably release Li ions to recompense the ionic flux of electrolytes, decreasing the growth of lithium dendrites. The stretched molecular channels can also accelerate the transport of Li ions. The combined effects enable a high Coulombic efficiency of 97.0% for 250 cycles in lithium (Li)||copper (Cu) cell and a stable symmetric plating/stripping behavior over 2000 h at 3 mA cm-2 with ultrahigh Li utilization of 50%. Furthermore, the full cell coupled with PHL-Cu@Li anode and LiFePO4 cathode exhibits long-term cycle stability with high-capacity retention of 95.9% after 900 cycles. Impressively, the full cell paired with LiNi0.87Co0.1Mn0.03O2 maintains a discharge capacity of 170.0 mAh g-1 with a capacity retention of 84.3% after 100 cycles even under harsh condition of ultralow N/P ratio of 0.83. This facile strategy will widen the potential application of LiNO3 in ester-based electrolyte for practical high-voltage LMBs.",LiFePO4,N/A,3 mA cm-2,N/A,900
381,doc_381,"All-solid-state lithium batteries (ASSLBs) using solid electrolytes are considered the most promising candidate for next-generation lithium-ion batteries owing to their high energy density and safety. However, the low ionic conductivity and limited electrochemical windows of the solid electrolytes limit the practical applications of ASSLBs. Herein, we demonstrate a simple and scalable method to prepare a solid electrolyte consisting of Li7La3Zr2O12 (LLZO) ceramic fabric by using silk as the template to form a sandwich-structured garnet LLZO ceramic fabric composite solid electrolyte (LLZO CF-CSE). The flexible LLZO CF-CSE shows remarkable thermostability and electrochemical stability (wide electrochemical window of 5.1 V vs. Li+/Li). The lithium symmetrical battery fabricated using LLZO CF-CSE can stably cycle without short circuit for 700 h at 50 & DEG;C. The ASSLB based on LiFePO4 cathode delivers high reversible capacity and excellent cycle stability at 50 & DEG;C (149.3 mAh g(-1) after 100 cycles at 0.2 C, and 107.2 mAh g(-1) after 500 cycles at 1 C). In addition, the flexible lithium metal pouch battery operates safely and stably under extreme conditions. This work provides a novel strategy for designing ceramic electrolytes with unique structures and high-energy, safe, and long-term stable ASSLBs.",LiFePO4,"149.3 mAh/g, 107.2 mAh/g","0.2 C, 1 C",N/A,"100, 500"
382,doc_382,"Green-sustainable approaches prompt urgent attention for recycling end-of-life spent solid-state lithium batteries (SSLBs), which are candidates for next-generation energy storage systems. Here, we propose a green method of deformation-driven re-sintering (DDR) to recycle spent SSLBs with emphasis on garnet-type solid-state electrolyte (SSE) recovery. The recycled fine SSE particles via DDR provide sufficient sintering activity for grain fusion and promote Li absorption with the Li2O atmosphere. The severe deformation accelerates the phase transformation process from the tetragonal phase to cubic phase and inhibits the proton/lithium exchange process. The homogeneous distribution of Li-ions eliminates discontinuous connection areas, facilitating the establishment of fast ionic pathways. The critical current density of DDR-SSE reaches 1.24 mA.cm(-2 ), indicating a stable process of the stripping and plating lithium. SSLBs assembled by the DDR-SSE and LiFePO4 cathode show a superior cycling performance with a discharge capacity of 126.7 mAh.g(-1) and capacity retention of 89.7% after 400 cycles (0.5 C) at room temperature. The work firstly provides a feasible green-sustainable method for spent SSEs with high performances, promoting the environmental benignity and economic viability for the sustainable solution of resources.",LiFePO4,126.7 mAh.g(-1),0.5,N/A,400
383,doc_383,"Manganese silicate (Mn2SiO4) possessesamore suitable volume expansion (186%) compared to SiO x -based materials and is also characterized by lowcost, environmental friendliness, and considerable theoretical capacity.Hollow Mn2SiO4 sub-microspheres encapsulatedby a highly continuous network of conductive carbon (MSC) are preparedby the self-templating method and subsequent ZIF-8-derived carboncoating. The as-prepared Mn2SiO4@C hybrid underoptimal conditions (MSC-2) can provide a high capacity of 1343 mAh g(-1) at 0.2 A g(-1) and an excellentrate performance of 434 mA h g(-1) at 10 A g(-1). Even after 500 cycles, MSC-2 can still maintain a considerablespecific capacity of 554 mA h g(-1) at a high currentdensity of 5.0 A g(-1). Additionally, the full cellassembled with MSC-2 anode and LiFePO4 cathode (MSC-2//LFP)possesses a robust energy density of 218 W h kg(-1), excellent power density of 2.5 kW kg(-1), and goodcycling stability.",LiFePO4,N/A,10 A g(-1),N/A,500
384,doc_384,"Captured by the remarkable environmental/economic value, recycling spent LiFePO4 has attracted numerous attention. However, restricted by diverse failure mechanisms and different particle-sizes/active-sites, recycling strategies still suffer from uneven repairing results and poor accessibility. For promoting their application in commercial systems, the uniform physical-chemical properties are urgent for regenerated samples. Herein, by tailoring oxidation-reduction manners, the homogeneous cathode materials can be prepared, displaying uniform particle size and restored lattice. The capacity of as-optimized samples can be kept approximate to 141.5 mAh g(-1) at 1.0 C, and 137 mAh g(-1) with a retention of 92% after 300 cycles at 2.0 C. After Kg-scale experiments, the pouch full-cell (LFP-500 vs recovered graphite) delivers approximate to 4200 mAh capacity, with considerable cycling stability (retention 96.83%, after 500 loops). Importantly, the detailed mechanism of oxidation/reduction-conditions is investigated, especially their lattice reconstitution and ions- diffusion behaviors. Supported by kinetic analysis and DFT calculations, the fascinating stability of LFP-500 is further proved, mainly derived from the accelerated Li-diffusion behaviors. Compared to traditional recovering manners, oxidation/reduction process displays low cost, energy-consumption, and pollution, accompanied with considerable large-scale application potential. Given this, this work is anticipated to illustrate the in-depth mechanism of lattice-reconstruction, while offering significant strategies for large-scale and homogenized regeneration.",LFP-500 vs recovered graphite,"141.5 mAh g(-1), 137 mAh g(-1)","1.0 C, 2.0 C",N/A,"300, 500"
385,doc_385,"In this study, Li1.3Al0.3Ti1.7(PO4)3 (LATP)-based lithium metal battery (LMB) cells are prepared using two different protection layers against Li metal: a solid polymer electrolyte (SPE) containing polyethylene oxide and lithium bis(fluorosulfonyl)imide (LiTFSI), and a composite polymer electrolyte (CPE) filled with a 14 wt% Li6.4La3Zr1.4Ta0.6O12 (LLZTO). The CPE-containing symmetric cell exhibits a smaller overvoltage than that of its SPE-containing counterpart, which is maintained for similar to 1000 h at 0.1 mAcm-2 at 60 degrees C, owing to enhanced Li-ion transport in the CPE and at the LATP-CPE interface as well as the uniform Li deposition induced by the CPE with a higher Li+ transference number. Post-material analyses reveal that the CPE imparts long-term (similar to 1000 h) protection to the LATP against Li metal, whereas the SPE is effective over a shorter period (similar to 100 h). The CPE-based full cell exhibits a higher capacity (similar to 141 mAhg-1; with a LiFePO4) and capacity retention (similar to 95%) than those of the SPE-based full cell (similar to 130 mAhg-1 and similar to 55%, respectively), for 310 cycles at 60 degrees C. This study recommends utilizing asymmetric solid electrolytes containing a ceramic (LATP at the cathode) and composite polymer (PEO + LLZTO at the anode) to improve cyclability and suppress Li dendrite growth in solid-state LMBs.",LATP,N/A,N/A,60 degrees C,310
386,doc_386,"Polyethylene oxide (PEO) based polymer electrolytes is promising for all-solid-state lithium metal batteries (ASSLMBs). Solid-electrolyte-interface (SEI) layer formed between polymer electrolytes and lithium metal is crucial to inhibit lithium dendrites growth. Herein, mild fluorination on commercial PEO is engineered as an electrolyte for ASSLMBs, which shows an outstanding cycling stability. During this process, some C-H bonds in PEO chains are substituted with C-F bonds, resulting in the formation of fluorinated PEO (F-PEO) with a low fluorine content of 2.7 at.%. Fluorination alters the regularity of PEO chains, leading to an improved ion conductivity for F-PEO/LiTFSI. An unusual and stable SEI containing relatively high LiF content forms, which can inhibit lithium dendrites growth and boost the battery performance. Li/Li cell with F-PEO/LiTFSI delivers outstanding cycling stability over 2000 h at 0.1 mA cm-2. When matching with LiFePO4 cathode, the battery exhibits high capacity of 151.0 mAh g-1 and good cycling stability for 500 cycles (0.05% decay per cycle) at 0.5 C. Even at 1.0 C, the capacity of the battery keeps at 99.8 mAh g-1 after 900 cycles. This facile and low-cost strategy opens an avenue for ASSLMBs towards their commercial applications.",LiFePO4,151.0 mAh g-1,0.5 C and 1.0 C,N/A,500 cycles
387,doc_387,"Carbon fiber (CF) composite structural battery (SB) is a novel energy storage device that integrates electrochemical energy storage with mechanical load-bearing capability. Carbon fiber's inherent conjugated carbon network possesses excellent electronic conductivity, thus serving as a current collector for electrode active materials. The bonding between active materials and carbon fibers relies on their manufacturing processes, requiring optimization of their electrochemical performance and addressing the challenges of large-scale production. In this work, a LiFePO4/PEO-LiTFSI/CF composite cathode was fabricated using the direct coating method. Polyethylene oxide (PEO) acted as a binder to form a stable LiFePO4 (LFP) coating on the carbon fiber woven fabric, while multi-walled carbon nanotube (MWCNT) were employed to construct a conductive network. This significantly enhanced both the charge-discharge performance and interface stability of the composite cathode. This composite cathode achieved a first-cycle discharge-specific capacity of 133.21 mAhg(-1) at 0.1 C rate and retained 93.7 % of its capacity after 200 cycles at 1 C rate. Based on this composite cathode, multiple active material coatings were integrated onto a carbon fiber woven fabric to manufacture an expandable multi-cell structural battery. Its advantage lies in the ability of multiple battery cells to disperse stress under load, thus achieving a higher capacity retention rate under bending loads. The structural battery possesses a high degree of customizability, allowing for adjustment of the area, position, and quantity of active material coatings to meet the demands of practical conditions.",LiFePO4/PEO-LiTFSI/CF,133.21 mAhg(-1),"0.1, 1",N/A,200
388,doc_388,"The replacement of Li by Na in an analogue battery to the commercial Li-ion one appears a sustainable strategy to overcome the several concerns triggered by the increased demand for the electrochemical energy storage. However, the apparently simple change of the alkali metal represents a challenging step which requires notable and dedicated studies. Therefore, we investigate herein the features of a NaFe0.6Mn0.4PO4 (NFMP) cathode with triphylite structure achieved from the conversion of a LiFe0.6Mn0.4PO4 (LFMP) olivine for application in Na-ion battery. The work initially characterizes the structure, morphology and performances in sodium cell of NFMP, achieving a maximum capacity exceeding 100 mAh g1 at a temperature of 55 degrees C, adequate rate capability, and suitable retention confirmed by ex-situ measurements. Subsequently, the study compares in parallel key parameters of the NFMP and LFMP such as Na*/Li* ions diffusion, interfacial characteristics, and reaction mechanism in Na/Li cells using various electrochemical techniques. The data reveal that relatively limited modifications of NFMP chemistry, structure and morphology compared to LFMP greatly impact the reaction mechanism, kinetics and electrochemical features. These changes are ascribed to the different physical and chemical features of the two compounds, the slower mobility of Na* with respect to Li*, and a more resistive electrode/electrolyte interphase of sodium compared with lithium. Relevantly, the study reveals analogue trends of the charge transfer resistance and the ion diffusion coefficient in NFMP and LFMP during the electrochemical process in half-cell. Hence, the NFMP achieved herein is suggested as a possible candidate for application in a low-cost, efficient, and environmentally friendly Na-ion battery. (c) 2024 Science Press and Dalian Institute of Chemical Physics, Chinese Academy of Sciences. Published by ELSEVIER B.V. and Science Press. This is an open access article under the CC BY license (http://creativecommons.org/licenses/by/4.0/).",NFMP,exceeding 100 mAh g1,adequate rate capability,N/A,N/A
389,doc_389,"The low electrical conductivity of Li3V2(PO4)3 (LVP) impedes its practical application. To address this issue, this study enhances its conductivity by introducing nitrogen-doped carbon nanoframes into LVP. Using phytic acid as a carbon and phosphorus source, and polyvinylpyrrolidone (PVP) as a nitrogen source, nitrogen-doped nanoframe-modified LVP material (LVP@NC) was successfully synthesized. Importantly, the carbon nanoframes of LVP@NC are entirely derived from the precursor's thermal decomposition, simplifying the synthesis process and reducing production costs. By optimizing the process parameters, significant improvements were achieved in key performance indicators, including the initial discharge capacity at 1C (132.85 mAh center dot g- 1), long cycling life at 10C (98.98 % capacity retention after 1000 cycles), and rate capability at 50C (99.65 mAh center dot g- 1). These improvements are attributed to the introduction of nitrogen-doped nanoframes, where the high-temperature decomposition of PVP leads to the formation of porous honeycomb-like structures, and nitrogen doping in the nanocarbon framework introduces defects and active sites, thereby promoting lithium-ion migration and facilitating electrolyte penetration. This simple, novel, and energy-efficient method demonstrates significant potential for the large-scale preparation of high-performance cathode materials.",High-performance cathode materials,Initial discharge capacity at 1C (132.85 mAh g-1) and rate capability at 50C (99.65 mAh g-1),10C,N/A,1000
