Repository: PoulamiSadhukhan5/RAG-for-battery

# Retrieval augmented generation for building datasets from battery literature abstracts
Contains the notebook `Battery_RAG.ipynb` used for creating datasets.\
The test sets are `test_metal_hydride_250_gemma2_9B.xlsx` and `test_metal_hydride_250_llama3_8B.xlsx`.\
Final dataset is `final_extracted_1611.xlsx`
A subset of the generated dataset using this framework showing hydrogen storage properties of various alloys and compounds
extracted from the paper’s abstracts.

## RAG
Open `Battery_RAG.ipynb` in Google Colab.
<a target="_blank" href="https://github.com/PoulamiSadhukhan5/RAG-for-battery/blob/main/Battery_RAG.ipynb">
</a>\
Connect to T4 GPU.\

File: RAG_LiFePO4.csv (part 13 of 22)
,abstract_id,abstract,Cathode,Capacity,C-rate,Voltage,Cycle number
390,doc_390,"The high crystallinity of poly(ethylene oxide)-based solid polymer electrolytes (PEO-based SPEs) is viewed as a key barrier to their ambient-temperature performance. Conventional approaches to mitigate crystallinity necessitate elevated operation temperatures of 50-60 degrees C. Interestingly, this work indicates that the predominant factor limiting ambient-temperature performance is the robust coordination between lithium-ion (Li+) and ether oxygen (EO), rather than the crystallinity. By rationally tailoring the Li+ concentration, this work effectively weakens the coordination strength, thereby enhancing the ambient-temperature electrochemical performance. An optimal SPE with EO: Li ratio of 9:1 exhibits remarkable ionic conductivity (1.76 x 10-4 S cm-1 at 35 degrees C), a high Li+ transference number (0.486 at 35 degrees C), and superior adhesion to electrodes in compression-free pouch cells. The practical feasibility of the SPE is demonstrated in solid-state Li-LiFePO4 cells achieving a specific capacity of 149.66 mAh g-1 at 0.1 C and 35 degrees C and 90.5% capacity retention over 100 cycles. The electrolyte also exhibits compatibility with high-voltage cathodes of LiNi0.6Co0.2Mn0.2O2 and LiNi0.8Co0.1Mn0.1O2 for high-energy Li-metal batteries. These new insights shed light on the rational regulation of SPEs in advanced solid-state batteries.",LiNi0.6Co0.2Mn0.2O2 and LiNi0.8Co0.1Mn0.1O2,149.66 mAh g-1,0.1 C,N/A,100
391,doc_391,"Silicon (Si), as an ideal anode component for lithium-ion batteries, is susceptible to substantial volume changes, leading to pulverization and excessive electrolyte consumption, ultimately resulting in a rapid decline in the cycle stability. Herein, a new sodium carboxymethyl cellulose-epichlorohydrin (CMC-ECH) binder featuring a three-dimensional (3D) network cross-linked structure is synthesized by a simple ring-opening reaction, which can effectively bond the Si anode through abundant covalent and hydrogen bonds to mitigate its pulverization. Benefitting from the merits of the CMC-ECH binder, the electrochemical performance is significantly enhanced compared to the CMC binder. The CMC-ECH binder is applied to Si anodes, a specific capacity of 1054.2 mAh g(-1) can be maintained at 0.2 C following 200 cycles under an elevated Si mass loading of around 1.0 mg cm(-2), and the corresponding capacity retention is 65.6%. In the case of the LiFePO4//Si@CMC-ECH full battery, the cycle stability exhibits a substantial enhancement compared with the LiFePO4//Si@CMC full battery. Furthermore, the CMC-ECH binder demonstrates compatibility with micron-Si anode materials. Based on the above, we have successfully developed a facilely prepared water-based CMC-ECH binder that is suitable for Si and micron-Si anodes in lithium-ion batteries.",Si anodes,1054.2 mAh g(-1),0.2 C,N/A,200
392,doc_392,"A novel composite consisting of fluorine-doped carbon and graphene double-coated LiMn0.6Fe0.4PO4 (LMFP) nanorods was synthesized via a facile low-temperature solvothermal method that employs a hybrid glucose and polyvinylidene fluoride as carbon and fluorine sources. As revealed by physicochemical characterization, F-doped carbon coating and graphene form a 'point-to-surface' conductive network, facilitating rapid electron transport and mitigating electrochemical polarization. Furthermore, the uniform thickness of the F-doped carbon coating alters the growth of nanoparticles and prevents direct contact between the material and the electrolyte, thereby enhancing structural stability. The strongly electronegative F- can inhibit the structural changes in LMFP during charge/discharge, thus reducing the Jahn-Teller effect of Mn3+. The distinctive architecture of the LMFP/C-F/G cathode material exhibits excellent electrochemical properties, exhibiting an initial discharge capacity of 163.1 mAh g(-1) at 0.1 C and a constant Coulombic efficiency of 99.7% over 100 cycles. Notably, the LMFP/C-F/G cathode material achieves an impressive energy density of 607.6 Wh kg(-1), surpassing that of commercial counterparts. Moreover, it delivers a reversible capacity of 90.3 mAh g(-1) at a high current rate of 5 C. The high-capacity capability and energy density of the prepared materials give them great potential for use in next-generation lithium-ion batteries.",LMFP/C-F/G,"163.1 mAh g(-1) (initial), 90.3 mAh g(-1) (reversible)","0.1 C, 5 C",N/A,100
393,doc_393,"To achieve cohesive interfaces of solid components in next-generation Li-ion batteries (LIBs) composed of oxide cathodes and solid electrolytes (SEs) high-temperature sintering is necessary which leads to material degradation and phase decompositions. Thermochemically compatible components can address these issues. In this work, advanced electron microscopy techniques are employed to investigate the structural and chemical evolution taking place at the interfaces between a LiFePO4 (LFP) cathode and an in-house optimized Li1.3Al0.3Ti1.7(PO4)3 (LATP) SE co-sintered between 650 & DEG;C - 850 & DEG;C. While the LFP particles exhibit excellent structural stability, the LATP particles phase transforms at elevated temperatures. At 650 & DEG;C, FeLi anti-site defect is observed at the LFP grain boundaries. Between 750 and 850 & DEG;C, the LATP (R-3c) transforms into two orthorhombic phases (Pbca and Pbcn) of the type Li1.3+xAl0.3FexTi1.7-x(PO4)3 depending on Fe substitution while forming the cohesive interfaces. The discharge capacity of the composite decreases from 148 mAh g-1 at 650 & DEG;C to 130 mAh g-1 at 850 & DEG;C confirming that the new phases are still electrochemically active. This study provides a spatially resolved insight into the formation of cohesive interfaces highlighting the advantage of employing components with similar anionic structures for further improvements in LIBs. Is intimate contact sufficient? Interfaces formed at elevated temperatures between the LiFePO4 and Li1.3Al0.3Ti1.7(PO4)3 cathode-solid electrolytes are investigated using scanning transmission electron microscope techniques. Fe interdiffusion leads to stable interface contact and is visualized using atomic resolution images, and via chemical and phase maps. The sintering temperature in the conventional set-up should be modulated to obtain competent discharge capacities.image",Li1.3+xAl0.3FexTi1.7-x(PO4)3,"148 mAh g-1, 130 mAh g-1",N/A,N/A,N/A
394,doc_394,"The practical application of all-solid-state lithium batteries (ASSLBs) is inhibited by the poor ionic conduction of solid electrolytes and the large interfacial resistance in ASSLBs. To solve these issues, a simple sol-gel and coating process is developed to prepare self-standing ultra-thin composite solid electrolytes with polyvinylidene fluoride (PVDF) as the matrix and Li3InCl6 (LIC) as the inorganic filler. The introduction of LIC can effectively reduce the crystallinity of PVDF, provide new Li+ migration channels and enhance the ion conductivity of the electrolyte. The flexible PVDF matrix can improve the interfacial contact between the electrolyte and electrodes to promote uniform Li deposition. The constructed PVDF/LIC electrolyte not only reduces the interface impedance but also produces good mechanical strength to inhibit the growth of lithium dendrites, thus exhibiting good electrochemical performance. The assembled Li|PVDF/LIC-15%|LiFePO4 ASSLBs have a high capacity of 161.8 mAh g-1 with a capacity retention of 82.8% after 200 cycles. In addition, the PVDF/LIC electrolyte can be assembled with the high-voltage cathode (NCM811) to form ASSLBs. The proposed preparation method is simple, safe, and has good practical application prospects.",NCM811,161.8 mAh g-1,N/A,High-voltage (NCM811),200
395,doc_395,"Electrolytes based on lithium bis(trifluoromethane)sulfonimide (LiTFSI) salt and alkoxyalkyl-substituted imidazolium ionic liquids (ILs) have been studied. We have synthesized three different 1-alkoxyalkyl-3-methylimidazolium TFSI salts with different chain lengths (from 4 to 10 atoms) and with one to three oxygen atoms at position 1- of the imidazole ring. Both the neat ILs as well as the cognate lithium doped electrolytes have been structurally and physicochemically characterized and electrochemically evaluated. Thermal analyses indicate that the glass transition temperature of the electrolytes is displaced to higher temperatures than those of the corresponding neat ILs, being also higher (more positive) upon increasing the number of oxyethylene units. On the other hand, all 1 M LiTFSI doped synthesized electrolytes are thermally stable up to 300 degrees C. Raman spectroscopy results indicate that the fraction of TFSI anions coordinated to lithium ion decreases on increasing the number of alkoxy units. This finding implies that there is more free lithium ion available to link to the ethereal oxygen of the side chain of the imidazolium ring system. This fact influences the ionic conductivity of the neat ILs and their cognate electrolytes. The electrochemical properties -namely high room temperature conductivities as well as wide electrochemical stability windows- indicate that these materials are promising electrolytes for lithium-ion batteries (LIBs). Lithium half-cells using LiFePO4 (LFP) olivine have been assembled in order to assess the electrochemical performance by means of both cyclic voltammetry and galvanostatic charge/discharge tests. Overall, we have found that the electrochemical performance of these cells is better than that reported 1 M LiTFSI [Pyr(14)][TFSI], a common electrolyte in LIBs. The generated half-cell from the 1-alkoxyalkyl-3-methylimidazolium TFSI salts possess a high capacity up to 145 mAh center dot g(-1) at a current of 2C. The results reported herein show a striking relationship between structure and properties.",N/A,145 mAh center dot g(-1),2C,N/A,N/A
396,doc_396,"Manganese-based olivine is a high energy and low-cost cathode material for lithium-ion batteries. However, its low electronic and ionic conductivity limits its further application. Herein the graphene-modified LiMn0.8Fe0.2PO4 (LMFP/C-Fe) composites are prepared by in-situ pyrolysis and catalytic graphitization through trace ferrocene as catalyst precursor. The average thickness of graphene carbon layer grown in situ is about 2-3 nm, which forms a dense and uniform carbon layer along the face of LMFP granules. It has been found that this unique structure can make a significant improvement to the electrical conductivity of LMFP. The as-prepared LMFP/C-Fe composite has a high discharge capacity of 155.9 mAh/g at 0.5C, and the capacity retention is 93.8 % after 300 charge-discharge cycles. In addition, the material can still provide reversible capacity of 94.4 mAh/g even at an ultra-high current rate of 30C. Therefore, this work offers new tactics for layout and preparation of long-life, low cost and high-energy density lithium-ion batteries, which will present a promising application in electric automobile and other applications.",N/A,"155.9 mAh/g, 94.4 mAh/g","0.5C, 30C",N/A,300
397,doc_397,"In this study, we report on the electrochemical properties of a solid state lithium ion battery (LIB) using a poly (ethylene glycol) dimethyl ether (PEGDME)-based solid polymer electrolyte (P-SPE). The LIB is prepared using a LiFePO4 (LFP) cathode and graphite anode material with P-SPE, and the kinetic properties of the lithium ions in the P-SPE are investigated. The synthesized P-SPE is shown to be suitable solid polymer electrolyte candidate for LIB applications. LFP and graphite are selected as electrode materials to validate their effectiveness in different battery cells with respect to their high energy density and inherent safety. The five-layer stacked 5 x 6 cm2 pouchtype LIB demonstrates a high capacity of 90 mAh (0.6 mAh/cm2) or more in the initial cycle, and it shows cycle stability with a capacity decrease of 20% over 500 cycles. We test the manufactured pouch-type full cells under extreme conditions (e. g., cutting, crushing and exposure of the battery cell to the atmosphere). LIBs using the developed P-SPE are promising solid polymer electrolyte candidates for wearable LIB as well as high energy LIB applications.",LFP,90 mAh (0.6 mAh/cm2),N/A,N/A,500
398,doc_398,"A novel approach to enhance the miscibility of polyvinylidene difluoride (PVdF)/polymethyl methacrylate (PMMA) blend polymer electrolyte is introduced by in-situ polymerization of methyl methacrylate monomers in PVdF matrix. The phase inversion membrane of PVdF/PMMA blend exhibits uniform microporous structure with high porosity, better electrolyte uptake (413%), retention, and lower contact angle. The structural characterization of the membranes is analyzed with Fourier transform infrared spectroscopy. The thermal stability is examined by thermogravimetric analysis and differential scanning calorimetry. The miscibility of the blend is confirmed from examining the blend solution for 100 days. The optimized blend electrolyte system with 50 wt% of the PMMA (gel polymer electrolyte [GPE-50]) reveals better ionic conductivity of 5.2 mS/cm at room temperature. The GPE is capable to establish high anodic stability up to 4.8 V vs. Li/Li+ and a better electrode compatibility. The initial discharge capacity observed for the Li/LiFePO4 cell with GPE-50 is about 162 mAh/g at 0.1C at 25 degrees C with 95% of cathode utilization of the material. The device-level evaluation ensures that the GPE with good charge-discharge performance and stable cycling can be used for future lithium-ion batteries. (c) 2023 Elsevier Ltd. All rights reserved.",N/A,162 mAh/g,0.1C,4.8 V vs. Li/Li+,N/A
399,doc_399,"The growing volume of spent lithium iron phosphate (LFP) batteries underscores the need for efficient recycling to mitigate environmental concerns and recover valuable materials. This study presents an upcycling strategy integrating pre-oxidation treatment and Al-V co-doping to produce regenerated LFP (RLFP) from spent LFP (SLFP). The pre-oxidation process effectively removes residual binders, carbon, and electrolytes, while Al-V co-doping shortens the Li+ migration path, reduces charge-transfer resistance, and enhances the electrochemical performance of RLFP. Notably, one of the RLFPs prepared by co-doping achieves an outstanding discharge capacity of 146.7 mAh g-1 at 1 C, and exceptional cycling stability, retaining 95.4% capacity after 200 cycles at 1 C, which amounts to a 21.5% improvement in capacity retention compared to undoped RLFP. This work thus provides a scalable recycling pathway by offering new insights into impurity control in processing SLFP and highlighting the potential of co-doping to enhance SLFP upcycling.",RLFP,"146.7 mAh g-1, 95.4%",1 C,N/A,200
400,doc_400,"Lithium (Li) is an ideal anode material for rechargeable batteries and thus manufacturing Li metal is crucial for the practical development of Li metal batteries. Electrodeposition is an efficient technique for producing ultrathin and scalable Li metal electrodes. However, the dendritic growth and the side reactions of Li with electrolyte during the electrodeposition are the main obstacles to overcome. In this study, we designed a pre-coated protective dual layer (PDL) composed of a poly(ethylene oxide)-based solid polymer electrolyte (SPE) and a polydopamine-coated cellulose membrane (PD-CM). The adhesive and ion-conductive SPE layer suppressed the growth of Li dendrites and side reactions with liquid electrolyte. The PD-CM layer with high porosity and lithiophilicity promoted a facile and uniform Li-ion flux. By applying the pre-coated PDL, Li was uniformly electrodeposited on the Ag-coated Cu at a high current density of 6 mA cm-2. The Li/LiFePO4 cell composed of an electrodeposited Li anode with PDL and a LiFePO4 cathode was assembled without an additional separator, and its cycling performance was evaluated. The cell initially delivered a high discharge capacity of 154.8 mAh g-1 at 45 degrees C and exhibited excellent cycling stability with a capacity retention of 97.0% after 200 cycles.",LiFePO4,154.8 mAh g-1,N/A,N/A,200
401,doc_401,"The advancement of solid-state lithium metal batteries (SSLMBs) with high rate capability possess challenges due to the relatively slow kinetics of ion transport properties and the lack of compatibility between the phases derived from solid-state electrolytes. Here, the tris(pentafluorophenyl) boron (TPFPB) is incorporated as an highly effective additive into a poly(ionic liquid)-based solid-state composite polymer electrolyte (CPE) to realize SSLMBs with enhanced high rate performance. The theoretical calculation and experimental analysis demonstrated that the TPFPB serves as an anion receptor agent and a modifier of the electrode/electrolyte interphase. In a notable advancement, the ionic conductivity, lithium transport kinetics, and electrochemical stability of CPE have been significantly enhanced. Additionally, TPFPB has demonstrated an impressive capacity to suppress undesirable side reactions with both the cathode and lithium anode. The presence of Li2O, Li2CO3 and an adequate amount of LiF derived from TPFPB in the interphase between the CPE and Li metal anode results in enhanced high-rate performance. The reasonable design enables the achievement of a considerable ion conductivity of 5.28 x 10-4 S cm- 1 (25 degrees C) and a lithium-ion transference number of 0.48 for CPE. The solid-state LiFePO4/CPE/Li batteries delivers excellent rate performance and cycle stability, with a high discharge specific capacity of 94.4 mAh g- 1 at 10 C (1 mA cm- 2) and a remarkable capacity retention of 76.5 % after 700 cycles at 8 C. Moreover, the TPFPB functionalized CPE is capable of operating in conjunction with the high-voltage LiNi0.85Co0.15Al0.05O2 cathode. The excellent performance of the as-prepared SSLMBs at a wide temperature range of -15 degrees C and 60 degrees C also verified that the effectiveness of TPFPB as additives into solid-state electrolytes.",N/A,N/A,N/A,N/A,N/A
402,doc_402,"Vitrified metal-organic frameworks (MOFs) are promising solid-state electrolytes for lithium metal batteries due to their unique structures. Nevertheless, the effect of distorted molecular structures in glassy MOFs on Li+ migration behavior at the molecular level remains largely unexplored, posing a huge obstacle to further boosting their electrochemical performances. Herein, Li+ conduction behavior in glassy ZIF-62 quasi-solid-state electrolyte (GZ-62-QSSE) is molecularly elucidated, in which Li+ migration is accomplished by the continuous delivery of N sites in imidazole and benzimidazole ligands like the process of relay race. Such fast Li+ migration in GZ-62-QSSE demonstrates more than 1.5-time increase in transference number and helps to generate inorganic-dominated cathode/anode interphases for unblocked ion transport compared with crystalline ZIF-62 electrolyte. Consequently, the long-term stability with remarkable high-rate capability is realized in the proof-of-the-concept full cells, which represents one of best values among all reported MOF-based solid-state batteries. For example, LiFePO4 ||Li full cells employing GZ-62-QSSE brilliantly undergo 3000 cycles with high initial capacity of 132.1 mAh g-1 and ultralow decay rate of 0.009% at 1 C. Full cells still display high discharge capacity of 83.6 mAh g-1 at 5 C. The elaborated high-performance glassy ZIF-62 electrolyte offers new insights for exploiting advanced solid-state electrolytes and propels the development of solid-state lithium metal batteries.",N/A,"132.1 mAh g-1 (initial), 83.6 mAh g-1 (at 5 C)","1 C, 5 C",N/A,3000
403,doc_403,"Owing to its higher energy density and low cost, lithium manganese iron phosphate (LiMnxFe1-xPO4) has emerged as a promising cathode material. However, the practical application of LiMnxFe1-xPO4 is hindered by its poor rate performance and cycle life, primarily because of its low electronic/ionic conductivity and the Jahn-Teller effect. Using a dry-wet hybrid solid-phase ball-milling method combined with in situ sodium doping at the lithium sites, this study explores the synthesis of LiMn0.5Fe0.5PO4-Nai composite cathodes. Sodium doping enhances the lattice spacing, improves lithium-ion diffusion coefficients, and stabilizes the lattice structure, thereby improving the cycling stability. The material with a sodium doping level of 0.008 shows optimal electrochemical performance, achieving discharge capacities of 146.8 and 93.9 mAh g(-1) at 28 degrees C under current densities of 0.1 and 10 C, respectively. After 800 cycles at 1 C, the capacity retention is 95.3 %. Even at 45 degrees C, the material exhibits a discharge capacity of 103.6 mAh g(-1) at 10 C with a capacity retention of 98.6 % after 2000 cycles. The results reveal that sodium doping is an effective modification method to enhance the performance of LiMnxFe(1-x)PO(4) cathode.",LiMnxFe1-xPO4,N/A,"0.1, 10",N/A,"800, 2000"
404,doc_404,"Engineering heterogeneous composite electrodes consisting of multiple active components for meeting various electrochemical and structural demands have proven indispensable for significantly boosting the performance of lithium-ion batteries (LIBs). Here, a novel design of ZnS/Sn heterostructures with rich phase boundaries concurrently encapsulated into hierarchical interconnected porous nitrogen-doped carbon frameworks (ZnS/Sn@NPC) working as superior anode for LIBs, is showcased. These ZnS/Sn@NPC heterostructures with abundant heterointerfaces, a unique interconnected porous architecture, as well as a highly conductive N-doped C matrix can provide plentiful Li+-storage active sites, facilitate charge transfer, and reinforce the structural stability. Accordingly, the as-fabricated ZnS/Sn@NPC anode for LIBs has achieved a high reversible capacity (769 mAh g(-1), 150 cycles at 0.1 A g(-1)), high-rate capability and long cycling stability (600 cycles, 645.3 mAh g(-1) at 1 A g(-1), 92.3% capacity retention). By integrating in situ/ex situ microscopic and spectroscopic characterizations with theoretical simulations, a multiscale and in-depth fundamental understanding of underlying reaction mechanisms and origins of enhanced performance of ZnS/Sn@NPC is explicitly elucidated. Furthermore, a full cell assembled with prelithiated ZnS/Sn@NPC anode and LiFePO4 cathode displays superior rate and cycling performance. This work highlights the significance of chemical heterointerface engineering in rationally designing high-performance electrodes for LIBs.",LiFePO4,N/A,1 A g(-1),N/A,600
405,doc_405,"Poly(ethylene glycol) (PEG), despite being the most studied polymer electrolyte, suffers from serious drawbacks, which require fundamental studies behind its underperformance in lithium batteries. Here, we report the effect of the terminal group on triarm PEG stars bearing either hydroxyl (TPEG-OH) or carbonate-ketone (TPEG-Carb-ket) terminal groups. The latter is synthesized by a ring-opening reaction triggered by the -OH end group of TPEG-OH and results in a carbonate-ketone functionality. Indeed, the modified chain end is found to act as a sacrificial group by focusing the reactivity of the chain on the terminal group, protecting the rest of the TPEG molecule, which significantly reduces interfacial degradation and achieves a broader electrochemical stability window of up to 4.47 V, high Coulombic efficiency, and capacity retention. It furthermore demonstrates a stable interface with lithium metal after more than 1200 h of stripping and plating. When those electrolytes are investigated in reference cells based on LiFePO4 cathodes and Li anodes, the change in discharge capacity is observed from 118.7 to 113.8 and 108.9 to 5.03 mAh g(-1) for TPEG-Carb-ket and TPEG-OH electrolytes, respectively, from the 1st to 100th cycle. The experimental results are further supported by density functional theory calculations and ab initio molecular dynamics simulations.",LiFePO4,"118.7, 113.8, 108.9, 5.03 mAh g(-1)",N/A,up to 4.47 V,100
406,doc_406,"Fast charging/discharging capabilities are highly desirable for Li-ion batteries (LIBs). LiFePO4 as a low-cost material is widely used in LIBs. However, the poor electronic and ionic conductivity hinder its rate performance. Herein, a continuous ozone-oxidation strategy is successfully used to prepare amorphous mesoporous nano-FePO4 (O-3-FP), which is then used to synthesize high-performance nano-LiFePO4/C (nano-LFP/C). The continuous ozone bubbles are the key to oxidize the Fe(II) salts and restrain the aggregation of precipitated nanoparticles benefiting from the gas bubble confinement effect and a higher zeta potential. The obtained O-3-FP shows a smaller and more uniform particle size, and a larger surface area than the conventional liquid oxidation-prepared FePO4 (FP). The O-3-FP-derived nano-LFP/C exhibits a uniform carbon coating, a smaller and more even particle size, and better electrochemical performance. When used as cathode for LIBs, the optimized electrode delivers a high capacity of 160 mAh g(-1) at 1C and 78 mAh g(-1) at an ultrahigh rate of ISOC. Moreover, it also possesses excellent high- and low-temperature performance. The uniform-carbon-coating nano-LFP/C developed in this research is simple, scalable, and environmentally benign, making it promising for mass production of nano-LFP/C.",LIBs,"160 mAh g(-1) at 1C, 78 mAh g(-1) at ISOC","1C, ISOC",N/A,N/A
407,doc_407,"We develop a facile strategy to construct massive MnO quantum dots of average size 3 nm embedded in quasispherical N-doped carbon aggregates as anodes for Li ion batteries (LIBs). The unique nanostructure supplies an elastic conductive carbon frame to alleviate volume expansion, ensures almost the entire surface of each MnO particle participate in electrochemical reactions, shortens ion diffusion length, and enhances electronic conductivity. Moreover, ex-situ TEM and HRTEM findings prove excellent reversibility and stability. Therefore, nanocomposite anode shows outstanding characteristics, including a high reversible capacity with 1052 mAh g- 1 at 0.3 A g-1 after 160 cycles, excellent rate capability with 407 mAh g-1 at 5 A g -1, and a prolonged cycling lifespan of 677 mAh g-1 at 2.0 A g-1 after 550 cycles with capacity retention of 113 %. In addition, Li full cell also show outstanding electrochemical performances by using LiFePO4 as cathode, and employing a nanocomposite as the anode.",LiFePO4,N/A,"0.3 A g-1, 5 A g-1, 2.0 A g-1",N/A,"160 cycles, 550 cycles"
408,doc_408,"Silicon-based anode materials with high theoretical capacity have great challenges of enormous volume expansion and poor electronic conductivity. Herein, a novel dual carbon confined SiOx/C@void@Si/C yolk-shell monodisperse nanosphere with void space have been fabricated through hydrothermal reaction, carbonization, and in-situ low-temperature aluminothermic reduction. Furthermore, the O/Si ratio and void space between SiOx/C core and Si/C shell can be effectively tuned by the length of aluminothermic reduction time. The SiOx/C core plays a role of maintaining the spherical structure and the void space can accommodate the volume expansion of Si. Moreover, the inner and outer carbons not only alleviate vol-ume variation of SiOx and Si but also enhance the electrical conductivity of composites. Benefiting from the synergy of the double carbon and void space, the optimized VSC-14 anode affords prominent cycle stability with reversible capacity of 1094 mAh g(-1) after 550 cycles at 200 mA g(-1). By pre-lithiation treat-ment, the VSC-14 achieves an initial Coulombic efficiency of 93.27% at 200 mA g(-1) and a reversible capac-ity of 348 mAh g(-1) at 5 A g(-1) after 4000 cycles. Furthermore, the pouch cell using VSC-14 anode and LiFePO4 cathode delivers a reversible capacity of 138 mAh g(-1) at 0.2C. We hope this strategy can provide a scientific method to synthesis yolk-shell Si-based materials. (C) 2021 Elsevier Inc. All rights reserved.",LiFePO4,N/A (capacity of cathode not mentioned),0.2C,N/A (voltage not mentioned),N/A (cycle number not related to cathode)
409,doc_409,"Poly(ethylene oxide) (PEO) is among the most promising candidates for solid-state electrolytes in lithium metal batteries. However, the low ionic conductivity caused by strong coordination between Li ions and the EO chains limits the practical application of PEO-based electrolytes. Herein, a double crosslinked PEO-based electrolyte with alternate C-S-C groups and functionalized metal-organic frameworks (MOFs) is proposed. The incorporation of C-S-C groups not only accelerates Li ions transport by weakening the coordination between Li ions and polymer backbone, but also facilitates segmental relaxation of the polymer backbone. The PEO-based electrolyte with C-S-C groups shows a remarkable 13-fold increase in ionic conductivity. Furthermore, when functionalized MOFs are used as crosslinked centers, the double-crosslinked PEO-based electrolyte with a robust network structure possesses enhanced mechanical/electrochemical/thermal stability and limited anion transmission. As a result, the symmetrical Li||Li cell enables over 2400 h cycling at room temperature. The LiFePO4||Li cells show long cycle life over a wide temperature range from 25 to 100 degrees C, and a high areal capacity of 1.43 mAh cm(-2) is achieved with a cathode loading of 10.0 mg cm(-2). This study demonstrates a promising strategy to develop advanced electrolytes for potential solid-state lithium-metal batteries.",N/A,1.43 mAh cm(-2),N/A,N/A,over 2400 h
410,doc_410,"Large interfacial impedance, severe spontaneous reaction and poor ion transport efficiency between Li1.3Al0.3Ti1.7(PO4)(3) (LATP) and Li metal interface are the main bottlenecks restricting the development of LATP-based solid-state batteries. Herein, a fast Li+ transfer and electron-blocking interface composed of Li2O/LixIn is constructed on LATP through an in situ electrochemical reaction of In2O3 with Li metal. Li2O with low Li+ migration energy barrier and electron-blocking injection can accelerates Li+ diffusion and suppresses dendrite growth at the interface. LixIn has a high bilateral affinity with Li metal and LATP, which significantly enhances the contact between LATP and Li metal. The initial resistance of the Li/In2O3@LATP/Li symmetric battery is reduced from 1211.4 to 106.5 Omega cm(-2), and the critical current density is significantly increased to 1.9 mA cm(-2). At high current density and discharge depth, it can stably cycle without dendrites for over 3700 h at 0.2 mA cm(-2)/0.2 mAh cm(-2), and 1800 h at 0.4 mA cm(-2)/0.4 mAh cm(-2). The Li/In2O3@LATP/LiFePO4 full battery shows excellent electrochemical performance, after 600 cycles, each cycle decay rate of approximate to 0.015% at 0.8 C and 25 degrees C. When matched with Li1.2Mn0.6Ni0.2O2 cathode, the full battery also has good compatibility with 4.8 V and high capacity.",Li1.2Mn0.6Ni0.2O2,N/A,"0.8, 0.2, 0.4",4.8 V,600
411,doc_411,"Using a urea-assisted precipitation method, we synthesized CoAl-layered double hydroxide (LDH) nanosheets that were uniformly aligned perpendicular to the surface of the silicon wafer. Then, a carbon nanocomposite consisting of vertically aligned carbon nanotubes (VACNTs) and graphene nanoflakes (GNFs) was prepared by plasma-enhanced chemical vapor deposition (PECVD) using LDH as the catalyst precursor. After heat treatment, LDH formed a layered double oxide (LDO). The VACNTs were attached to both sides of the LDO nanosheets, while GNFs were uniformly distributed on the VACNTs' surface. Next, the three-dimensional (3D) GNF/VACNT-LDO material was used as a conductive agent for the LiFePO4 cathode with a practical commercialized state-of-the-art cathode recipe of lithium-ion batteries. The results showed that the cathode had a high specific capacity and excellent cycling stability. The discharge specific capacity was as high as 168.6 mAh g-1 at a current rate of 0.2 C. Amazingly, when the current rate was increased to 10 C, the discharge capacity reached 105.3 mAh g-1, which was much higher than that with the conventional conductive agent Super P (65.1 mAh g-1). After 500 cycles at 0.5 C current density, the discharge specific capacity was still 118.2 mAh g-1, with a capacity retention rate of 72.7% and an average capacity loss of only 0.089 mAh g-1 per cycle. The excellent rate performance and cycling stability of the LFP cathode are largely attributed to the GNF/VACNT-LDO. The unique 3D conductive network constructed by GNF/VACNT-LDO can greatly increase the electron transport rate and accelerate the shuttling of Li+ between the electrolyte and the electrode material.",LFP,national conductive agent Super P (65.1 mAh g-1),0.5 C current density,N/A,500
412,doc_412,"The quasi-solid electrolyte based on Poly(vinylidene fluoride-co-hexafluoropropylene) has drawn great interest owing to good wettability and compatibility with lithium metal anode. However, the low ionic conductivity and lithium-ion transfer number limit the practical application of Poly(vinylidene fluoride-co-hexafluoropropylene). Herein, quasi-solid electrolyte is prepared by adding NASICON-type lithium-ion conductor Li1.3Al0.3Ti1.7(PO4)(3) to Poly(vinylidene fluoride-co-hexafluoropropylene). The Li1.3Al0.3Ti1.7(PO4)(3) not only reduces the crystallinity of the polymer, but also participates in the conduction process of Li+. Through the synergistic effect of Li1.3Al0.3Ti1.7(PO4)(3) and Poly(vinylidene fluoride-co-hexafluoropropylene), the quasi-solid polymer electrolyte has a high ionic conductivity (3.64 x 10(-3 )S cm(-1)) at room temperature and large lithium-ion transfer number (0.64). The symmetric cell exhibits a small overpotential (18 mV) as well as a stable cycle (3000 h) at 0.2 mA cm(-2 )with areal capacity of 0.2 mAh cm(-2 ). The full cell with LiFePO4 cathode keeps a discharge capacity of 143.4 mAh g(-1) after 600 cycles with capacity retention of 94.7%, and also performs good electrochemical performance with high voltage cathode (LiNi0.85Mn0.1Co0.05O2). Furthermore, the pouch cell assembled by quasi -solid polymer electrolyte have good flexibility, which can be used normally after folding and shearing. Our work supplies a feasible solution for the design of quasi-solid lithium metal batteries.",LiFePO4,143.4 mAh g(-1),N/A,N/A,600
413,doc_413,"SnOx is an attractive anode material for lithium-ion batteries (LIBs) with high-energy density. However, large volume variation during lithiation/delithiation leads to its rapid capacity decay. Simultaneously, a low initial coulombic efficiency (ICE) also severely limits its commercial application. Therefore, carbon coated SnOx (SnOx@C) with adjustable composition and coating thickness was firstly prepared to improve cycling stability through a phenolic resin condensation polymerization-pyrolysis method. The as-prepared SnOx@C anode exhibited the best electrochemical performance with a capacity retention of 94.1% after 300 cycles at 1 A g(-1). To overcome the large irreversible capacity loss during the first cycle, SnOx@C plates were immersed in the lithium-4,4 '-dimethylbiphenyl reagent for different periods of time, and the ICE of SnOx@C was increased from 64.3% to 224.86% for 20 min of immersion. The full-cell based on the SnOx@C anode and commercial LiFePO4 cathode not only presented good cycling stability with a high capacity of 98.05 mAh g(-1) at 2C after 80 cycles but also showed satisfactory rate performance.",LiFePO4,N/A,2C,N/A,80
414,doc_414,"Olivine-type FePO4 garner significant research interest due to its remarkable sodium storage capacity of 177.70 mAh g(-1) and an appropriate discharge voltage of 2.8 V. However, existing synthesis methods often require complex processes or toxic raw materials, which hinder its further development. Additionally, significant voltage hysteresis, resulting from volume mismatches during phase transitions in the Na+ insertion/extraction process, decreases discharge voltage and energy density. To overcome these issues, this study utilizes an environmentally friendly and cost-effective aqueous ion exchange method, incorporating a small amount of Mg2+. The volume effect caused by doping and the stabilizing effect of Mg-O bonds alleviate the voltage hysteresis phenomenon. Kinetic analysis reveals that Mg doping widens Na+ transport channels, with Fe0.97Mg0.03PO4/C exhibiting the highest Na+ diffusion. Furthermore, DFT analysis uncovers changes in the band gap and electrostatic field around the MO6 octahedra, elucidating the improved conductivity and Na+ kinetic. Fe0.97Mg0.03PO4/C demonstrates a satisfactory initial capacity (170.54 mAh g(-1) at 0.2 C) and excellent rate performance (80.60 mAh g(-1) at 5 C), maintaining a specific capacity of 86.39 mAh g(-1) after 300 cycles at a 2 C rate. This study approaches from a new direction and presents a novel strategy for advancing the synthesis and modification of high-performance FePO4/NaFePO4.",Olivine-type FePO4,"170.54 mAh g(-1), 80.60 mAh g(-1) (rate performance)","0.2 C, 5 C, 2 C",2.8 V,300
415,doc_415,"Solid-state lithium batteries (SSLBs) using polymer electrolytes have attracted increasing attention owing to their intrinsic flexibility and high energy density. However, due to the lack of permeability like liquid electrolytes, polymer electrolytes equipped with high-loading electrodes are usually limited by the high polarization and rapid capacity decay. Herein, an elasticity-rigidity balanced polymer electrolyte (ERBE) was designed by the insitu crosslinking polymerization, where poly(ethylene glycol) diacrylate (PEGDA) works as crosslinking elasticity agents, poly(vinylidene carbonate) (PVC) acts as main structure support. Benefiting from the structural design, ERBE electrolyte features high compression strength of 96.1 MPa and volume compression ratio up to 73.9 %. The ERBE also exhibits room-temperature ionic conductivity of 2.31 x 10-4 S cm-1 and high Li-ions transfer number of 0.69. The LiFePO4||Li cells equipped with ERBE electrolyte can maintain over 3000 cycles with 70.1 % capacity retention at 1 C and 25 degrees C. Even at the cathode mass loading up to 78 mg cm- 2, it can deliver a high discharge capacity of 11.98 mAh cm- 2 at 25 degrees C. Such an integrated in-situ polymer electrolyte provides strong support for solving the problems of rigidity or elasticity insufficiency and dendrite growth, and holds promising applications in wide-temperature, high-energy-density solid-state batteries.",N/A,11.98 mAh cm-2,"1, 2",N/A,over 3000
