Repository: PoulamiSadhukhan5/RAG-for-battery

# Retrieval augmented generation for building datasets from battery literature abstracts
Contains the notebook `Battery_RAG.ipynb` used for creating datasets.\
The test sets are `test_metal_hydride_250_gemma2_9B.xlsx` and `test_metal_hydride_250_llama3_8B.xlsx`.\
Final dataset is `final_extracted_1611.xlsx`
A subset of the generated dataset using this framework showing hydrogen storage properties of various alloys and compounds
extracted from the paper’s abstracts.

## RAG
Open `Battery_RAG.ipynb` in Google Colab.
<a target="_blank" href="https://github.com/PoulamiSadhukhan5/RAG-for-battery/blob/main/Battery_RAG.ipynb">
</a>\
Connect to T4 GPU.\

File: RAG_LiFePO4.csv (part 15 of 22)
,abstract_id,abstract,Cathode,Capacity,C-rate,Voltage,Cycle number
444,doc_444,"Ni-containing heteropolyvanadate, Na6[NiV14O40], was synthesized for the first time to be applied in high-energy lithium storage applications as a negative electrode material. Na6[NiV14O40] can be prepared via a facile solution process that is suitable for low-cost mass production. The as-prepared electrode provided a high capacity of approximately 700 mAh g-1 without degradation for 400 cycles, indicating excellent cycling stability. The mechanism of charge storage was investigated using operando X-ray absorption spectroscopy (XAS), X-ray diffraction (XRD), transition X-ray microscopy (TXM), and density functional theory (DFT) calculations. The results showed that V5+ was reduced to V2+ during lithiation, indicating that Na6[NiV14O40] is an insertion type material. In addition, Na6[NiV14O40] maintained its amorphous structure with negligible volume expansion/contraction during cycling. Employed as the negative electrode in a lithium-ion battery (LIB), the Na6[NiV14O40]//LiFePO4 full cell had a high energy density of 300 W h kg-1. When applied in a lithium-ion capacitor, the Na6[NiV14O40]//expanded mesocarbon microbead full cell displayed energy densities of 218.5 and 47.9 W h kg-1 at power densities of 175.7 and 7774.2 W kg-1, respectively. These findings reveal that the negative electrode material Na6[NiV14O40] is a promising candidate for Li-ion storage applications.",N/A,approximately 700 mAh g-1,N/A,V2+,400
445,doc_445,"LiFePO4 is prepared by hydrothermal method using phosphoric acid (named as LFP-a) or adenosine triphosphate (LFP-b) as phosphoric sources, respectively. The effects of two phosphorus sources on crystal structure, particle morphology and electrochemical properties of the materials are investigated. Meanwhile, the mechanism of adenosine triphosphate as phosphoric source to synthesis LiFePO4 is proposed. The results show that the phosphorus source has significant influence on the synthesized materials. Compared with LFP-a, LFP-b material has higher crystallinity, better particle uniformity and dispersion. This is the result of the slow release of Li3PO4 in the hydrothermal process of the ATP-dominated precursor solution, and the subsequent reaction is relatively ordered, resulting in excellent electrochemical performance: the reversible capacity at 1 C is 148.24 mAh g- 1, 137.01 mAh g-1 after 100 cycles, and the capacity retention rate is 92.4%. This work provides a reference for the preparation of high-performance LiFePO4 from organophosphorus sources.",LiFePO4,"148.24 mAh g-1 (at 1 C), 137.01 mAh g-1 (after 100 cycles)",1 C,N/A,"00, 100"
446,doc_446,"The Fe-doped LiVPO4F/C cathode material was synthesized by a one-step solid-state reaction method. The effects of Fe doping content on the structure and electrochemical performance of LiVPO4F/C were investigated. X-ray diffraction (XRD) analyses demonstrated that the appropriate addition of Fe3+ did not destroy the lattice structure of LiVPO4F/C. Scanning electron microscopy (SEM) showed that the surface of LiVPO4F/C is covered by a carbon film. The decreased grain size of the Fe-doped LiVPO4F/C could shorten the ion transport path and thus improve the migration rate of lithium ions. X-ray photoelectron spectroscopy (XPS) showed that the Fe ion exists in the Fe-doped LiVPO4F/C as Fe3+ ion. At the discharge rate of 1 C, the initial discharge capacity and capacity retention rate of the LiV0.98Fe0.02PO4F/C after 500 cycles were 123.5 mAh/g and 88.6%, respectively.",LiV0.98Fe0.02PO4F/C,123.5 mAh/g,1 C,N/A,500
447,doc_447,"Hybrid solid electrolytes (HSEs) have received intensive attentions for all-solid-state lithium-based batteries (ASSBs) because of their high ionic conductivity, high mechanical strength, improved electrochemical stability, and effective lithium dendrite suppression capability. In this study, free-standing HSE membranes were fabricated using a poly(vinylidene fluoride-co-hexafluoropropylene) (PVDF-HFP) matrix and Li6.28Al0.24La3Zr2O12 (LALZO)/hexagonal-BN (h-BN) composite ceramic fillers with different amounts of h-BN. The optimal proportion of h-BN (10 wt%) in the HSE membrane reduces the crystallinity of PVDF-HFP matrix, increases the proportion of the electroactive beta phase, and enhances the mechanical strength of the HSE membrane. Furthermore, the PVDFHFP/LALZO/h-BN 10% HSE membrane exhibited improved electrochemical properties, for example, a lithium ion transference number of 0.63 at 55 C, ionic conductivity of 1.1 x 10(-4) S cm(-1) at 25 C, electrochemical stability window of-5.0 V vs. Li/Li+, and effective lithium dendrite suppression capability. The ASSB consisting of a LiFePO4 cathode, PVDF-HFP/LALZO/h-BN 10% HSE, and Li metal anode delivered improved battery performance with an average capacity of 131 mAh g(-1) at 0.2C, > 99% coulombic efficiency, and a capacity retention of 92% after 100 cycles.",LiFePO4,131 mAh g(-1),0.2,-5.0 V vs. Li/Li+,100
448,doc_448,"Despite the extensive interest in solid-state lithium batteries (SSLBs), the voids/gaps inside the solid-state electrolyte (SSE) and between the SSE-electrode interfaces significantly limit the performance of the SSLBs. In this work, we developed a void-free design combining an inorganic-gel hybrid electrolyte with in-situ polymeric interlayers for SSLBs. The designed inorganic-gel hybrid SSE enables facile Li+ ion conduction, and the in-situ fabricated solid polymer electrolyte between the electrodes and the hybrid electrolyte improves interfacial compatibility. We found that, during the Li plating-stripping, the interfacial property between Li and SSE dictates critical current density, while bulk electrolyte properties affect cycling stability. Ascribed to its layered structure, our hybrid electrolyte efficiently mitigated dendritic Li deposition as revealed by a high specific capacity of 154 mAh g+1 at 0.3 C and extended cycling stability in LiFePO4-based SSLB. Moreover, in the solid-state Li-S batteries, the ionic liquid in the inorganic-gel hybrid electrolyte and the polymeric interlayer successfully regulates polysulfide dissolution at only cathode side and completely block its migration to the Li anode. The as-prepared solid-state Li-S cells delivers a high specific capacity of 845.6 mAh g+1 at 0.2 C with 81.2% capacity retention and a high Coulombic efficiency of 95.7% after 100 cycles under room temperature. Our void-free design for SSLBs could widen SSE compatibility in different Li+ ion-based battery systems.",N/A,845.6 mAh g+1,0.2 C,N/A,N/A
449,doc_449,"Although LiFe0.4Mn0.6PO4 cathode shows high potential in battery industry, the cyclic performance and rate behavior are still the concerns to overcome. In this paper, Cr3+ doping in the cathode is confirmed very effective to improve both the performance via increased Li migration kinetics and suppressed lattice expansion during the redox process. It is found from the XRD refinement that Li - O bond length is increased upon Cr3+ intercalation, which in turn leads to the decrease in migration energy barrier (from 48.41 KJmol(-1) to 19.57 KJmol(-1)) and the increase in Li diffusion coefficient. GITT investigation reveals a big promotion of D-Li from 7.38 x 10(-11) cm(2)s(-1) to 4.47 x 10(-10) cm(2)s(-1), which is regarded as the reason for the excellent rate capacity of 126.62 mAhg(-1) (80.8 % of the value at 0.1C) at 5C current density. Further study with ex-situ XRD investigation reveals that the lattice expansion during redox process is suppressed after Cr3+ doping due to the smaller radius and stronger bond energy of the substituted cations. The suppressed volume change decreases both the internal resistance and the polarization of the electrode, which therefore leads to an improved capacity retention. The initial discharge specific capacity of LFMP-2%Cr cathode material reaches 156.8 mAhg(-1) at 0.1C, and the capacity retention rate of the material is maintained as 98.4 % after 100 cycles at 0.5C. The above results reveal the effectiveness of Cr3+ in promoting the electrochemical performance and further confirm the Cr- doped LFMP cathode high potential in future application.",LFMP-2%Cr,156.8 mAhg(-1),"0.1, 5",N/A,100
450,doc_450,"Polymer-based electrolytes used in solid-state lithium-ion batteries often suffer from problems like low conductivity and inadequate mechanical strength and thermal stability. To address these, CePO4 nanobelts are incorporated into PEO-LiTFSI electrolytes, significantly boosting ionic conductivity and lithium-ion mobility, with the best results observed at a 5 % CePO4 concentration. To further elevate the performance of these electrolytes, Triton X-100 is utilized as a dispersant for the nanobelts. PEO-LiTFSI-5% CePO4-D electrolyte enables lithium symmetric batteries stable cycling for extended durations, notably up to 1200 h at 0.2 mA cm- 2 and 0.1 mAh cm- 2. The batteries assembled with LiFePO4 cathodes exhibit exceptional cycle performance, retaining over 80 % of their initial capacity. Additionally, pentaerythritol triacrylate (PETA) monomers and azobisisobutyronitrile are incorporated into LiPF6 electrolytes and polymerized onto the cathode surfaces of LiNi0.8Co0.1Mn0.1O2 and LiCoO2, improving compatibility and stability of PEO electrolyte with high-voltage cathode materials. These advancements pave the way for more reliable and efficient solid-state lithium-ion batteries.",LiFePO4,N/A,0.2 mA cm- 2,N/A,up to 1200 h
451,doc_451,"Bismuth (Bi) is a promising anode material for lithium-ion batteries due to its high capacity. However, challenges such as low conductivity and significant volume expansion during charge cycles restrict its practical application. Metal-organic frameworks (MOFs), known for their controllable structure, hybrid inorganic-organic nature, large surface area, and high porosity, offer a solution to fix up above challenges. This study designs three-dimensional porous hollow spherical nanostructured bismuth-based MOF (Bi-MOF) by coordinating Bi3+ with terephthalic acid. The material features a functional spherical shell and internal pore structure that maintain open ion transport channels, abundant electrochemical sites, and a large contact area between electrolyte and electrode. This design accelerates ion/electron transport within the cavity, mitigating volume expansion during charge- discharge cycles and ensuring structural stability. As an anode material, Bi-MOF exhibits great electrochemical performance: retaining discharge capacities of 617.6 mAh g- 1 after 1000 cycles at 1 A g- 1 and 579.1 mAh g- 1 after 200 cycles at 0.1 A g- 1 . Coupled with LiFePO4 cathodes, the full-battery maintains 93.1 mAh g- 1 after 110 cycles at 1C. This work provides a train of thought to develop high-performance anode materials for enhanced lithium storage in lithium-ion batteries (LIBs) and validated the lithium storage mechanism of Bi-MOF.",LiFePO4,"617.6 mAh g- 1, 579.1 mAh g- 1, 93.1 mAh g- 1","0.1 A g- 1, 1 A g- 1",N/A,"1000 cycles, 200 cycles"
452,doc_452,"LiFePO4 powders were prepared by a combustion synthesis method using oxidant sources, namely lithium nitrates, ferric nitrates, and ammonium dihydrogen phosphate, together with a novel fuel, L-Lysine, in water and ethanol solvent. The structural, microstructural, and electrochemical properties were analyzed by various characterization methods. Single-phase LiFePO4 powders were crystallized following calcination at 700 degrees C for 6 h under an Ar-5 %H2 atmosphere. The ethanol solvent led to the spherical agglomerations of LiFePO4 nanoparticles (-70 nm), while the irregular morphology was obtained by the water solvent. High-resolution transmission electron microscopy showed that the LiFePO4 nanoparticles were well distributed on the carbon substrate caused by burning the L-Lysine fuel. Further, a higher specific surface area (56 m2 g-1) and better graphitization degree of the ethanol-assisted LiFePO4 particles brought about a higher specific capacity of 36 mAh g-1 at 10C rate as compared to 6 mAh g-1 for the LiFePO4 particles prepared in the water solvent. Furthermore, the ethanol-assisted LiFePO4 powders exhibited a high cycling performance with a capacity retention of 85.35 % at 5C rate for 2000 cycles.",LiFePO4,"36 mAh g-1, 6 mAh g-1 (N/A)",10C,N/A,high
453,doc_453,"Li1.5Al0.5Ge1.5(PO4)3 (LAGP)-based solid-state lithium metal batteries (SSLMBs) are widely recognized as a leading contender for next-generation energy storage due to their high energy density and safety. However, their performance is hindered by the challenging LAGP/Li interface. In this work, at the LAGP/Li interface, we introduce a novel multifunctional hybrid interlayer composed of a Li6.4La3Zr1.4Ta0.6O12 ionic filler and poly (ionic liquid) electrolyte (HILP), designed to address incompatibility issues. The HILP exhibits strong lithiophilicity, excellent thermal stability, and continuous Li+ conductive pathways across the interface. By stabilizing the interface and inducing a solid electrolyte interphase, the HILP-LAGP configuration achieves a high critical current density of 1.4 mA cm- 2 and demonstrates an extended cycling lifespan without Li dendrite formation. Additionally, SSLMB cells based on LiFePO4/HILP-LAGP-HILP/Li and LiNi0.8Mn0.1Co0.1O2/HILPLAGP-HILP/Li configurations are assembled using polycationic poly(diallyldimethylammonium bis(trifluoromethylsulfonyl)imide) as the cathode binder. This binder not only provides sufficient mechanical strength and strong adhesion to active/conductive/current collector materials but also offers excellent processability. As a result, the full cells deliver a reversible capacity of 146 mAh g- 1 at 0.3 C, retaining 93.2 % of the capacity after 200 cycles, along with improved rate performance. The proposed interlayer opens new pathways to enhance the viability of SSLMBs for practical applications.",LiFePO4/HILP-LAGP-HILP/Li and LiNi0.8Mn0.1Co0.1O2/HILPLAGP-HILP/Li,146 mAh g- 1,0.3 C,N/A,9
454,doc_454,"Residual solvents in vinylidene fluoride (VDF)-based solid polymer electrolytes (SPEs) have been recognized as responsible for their high ionic conductivity. However, side reactions by the residual solvents with the lithium (Li) metal induce poor stability, which has been long neglected. This study proposes a strategy to achieve a delicate equilibrium between ion conduction and electrode stability for VDF-based SPEs. Specifically, 2,2,2-trifluoro-N,N-dimethylacetamide (FDMA) is developed as the nonside reaction solvent for poly(vinylidene fluoride-co-hexafluoropropylene) (PVHF)-based SPEs, achieving both high ionic conductivity and significantly improved electrochemical stability. The developed FDMA solvent fosters the formation of a stable solid electrolyte interphase (SEI) through interface reactions with Li metal, effectively mitigating side reactions and dendrite growth on the Li metal electrode. Consequently, the Li||Li symmetric cells and Li||LiFePO4 cells demonstrate excellent cycling performance, even under limited Li (20 mu m thick) supply and high-loading cathodes (>10 mg cm(-2), capacity >1 mAh cm(-2)) conditions. The stable Li||LiCoO2 cells operation with a cutoff voltage of 4.48 V indicates the high-voltage stability of the developed SPE. This study offers valuable insights into the development of advanced VDF-based SPEs for enhanced lithium metal battery performance and longevity.",High-loading cathodes,>1 mAh cm(-2),N/A,4.48 V (cutoff voltage),N/A
455,doc_455,"In this paper, FePO4 center dot 2H2O 4 center dot 2H 2 O and FePO4 4 have been successfully accomplished by utilizing titanium white byproduct ferrous sulfate via two-step synthesis method, which is further employed to react with Li2CO3 2 CO 3 via carbothermal reduction to prepare LiFePO4 4 cathode materials. The composition and structure characteristics of obtained samples are studied in detail by TG-DSC, XRD, XPS, FESEM and TEM, and the electrochemical performances of prepared LiFePO4 4 are also carefully investigated. The results indicate that the discharge specific capacity of LiFePO4 4 synthesized from FePO4 4 achieves 162.4 and 153.7 mAh center dot g-- 1 at 0.1C and 1C, which is 2.2 and 2.9 mAh center dot g-- 1 higher than that from FePO4 center dot 2H2O, 4 center dot 2H 2 O, and the capacity retention rate reaches as high as 97.5 % after 450 cycles at 1C, correspondingly 94.8 % for LiFePO4 4 from FePO4 center dot 2H2O. 4 center dot 2H 2 O. It is mainly ascribed to the smaller particle size of LiFePO4 4 synthesized from FePO4, 4 , and the intimately ordered interface structure between the carbon layer and LiFePO4, 4 , which greatly promotes the migration of lithium ions in the lithiation and delithiation process.",LiFePO4,162.4 and 153.7 mAh*g-1,"0.1C, 1C",N/A,450
456,doc_456,"A novel crosslinked electrospun nanofibrous membrane with maleated lignin (ML) and poly(acrylonitrile) (PAN) is presented as a separator for lithium-ion batteries (LIBs). Alkali lignin was treated with an esterification agent of maleic anhydride, resulting in a substantial hydroxyl group conversion to enhance the reactivity and mechanical properties of the final nanofiber membranes. The maleated lignin (ML) was subsequently mixed with UV-curable formulations (up to 30% wt) containing polyethylene glycol diacrylate (PEGDA), hydrolyzed 3-(Trimethoxysilyl)propyl methacrylate (HMEMO) as crosslinkers, and poly(acrylonitrile) (PAN) as a precursor polymer. UV-electrospinning was used to fabricate PAN/ML/HMEMO/PEGDA (PMHP) crosslinked membranes. PMHP membranes made of electrospun nanofibers feature a three-dimensional (3D) porous structure with interconnected voids between the fibers. The mechanical strength of PMHP membranes with a thickness of 25 mu m was enhanced by the variation of the cross-linkable formulations. The cell assembled with PMHP2 membrane (20 wt% of ML) showed the maximum ionic conductivity value of 2.79*10(-3) S cm(-1), which is significantly higher than that of the same cell with the liquid electrolyte and commercial Celgard 2400 (6.5*10(-4) S cm(-1)). The enhanced LIB efficiency with PMHP2 membrane can be attributed to its high porosity, which allows better electrolyte uptake and demonstrates higher ionic conductivity. As a result, the cell assembled with LiFePO4 cathode, Li metal anode, and PMHP2 membrane had a high initial discharge specific capacity of 147 mAh g(-1) at 0.1 C and exhibited outstanding rate performance. Also, it effectively limits the formation of Li dendrites over 1000 h. PMHP separators have improved chemical and physical properties, including porosity, thermal, mechanical, and electrochemical characteristics, compared with the commercial ones.",LiFePO4,147 mAh g(-1),0.1,N/A,N/A
457,doc_457,"Si/graphite composites have long been considered as one of the promising anodes for Li-ion batteries with high energy densities. However, the poor interfacial contact between Si and graphite and the low intrinsic ionic conductivity of Si seriously deteriorate the battery performance and greatly hinder their practical applications. Herein, we report the preparation of pitch pyrolytic carbon-coated nanoporous Si/graphite (NP-Si@C/Gr) composites via a facile chemical dealloying and pitch coating process. Nanoporous silicon (NP-Si) is prepared by chemical dealloying of commercial microsized Al-Si alloy. The porous structure is achieved by selectively removing Al. The NP-Si@C/Gr composite is then prepared by pitch coating and grinding mixed graphite. The carbon layer firmly coated on NP-Si, which not only helps to maintain great interface contact between Si and graphite but also enhances the conductivity of the composite. As a result, the reversible capacity of NP-Si@C/Gr is 764.2 mAh g-1 after 100 cycles, which far exceeds that of NP-Si/Gr (328.1 mAh g-1). It delivers a discharge capacity of 1165.1 mAh g-1 at 100 mA g-1 and can still recover to 1138.4 mAh g-1 when it returns to the initial state after experiencing cycles at high current densities. In addition, a full cell coupled with a LiFePO4 cathode gives a high discharge capacity of 98.7 mAh g-1 after 80 cycles at 0.5 C. Our finding provides new insights into the rational design of Si/graphite composite anodes for next-generation LIBs with high energy densities.",LiFePO4,"764.2 mAh g-1, 1165.1 mAh g-1, 1138.4 mAh g-1","0.5 C, 100 mA g-1",N/A,"80, 100"
458,doc_458,"Lithium (Li) metal batteries (LMBs) are promising for high-energy-density rechargeable batteries(1-3). However, Li dendrites formed by the reaction between highly active Li and non-aqueous electrolytes lead to safety concerns and rapid capacity decay(4-7). Developing a reliable solid-electrolyte interphase is critical for realizing high-rate and long-life LMBs, but remains technically challenging(4,8). Here we demonstrate that adding excess m-Li2ZrF6 (monoclinic) nanoparticles to a commercial LiPF6-containing carbonate electrolyte of LMBs facilitates the release of abundant ZrF62- ions into the electrolyte driven by the applied voltage, converting to t-Li2ZrF6 (trigonal) and creating a stable solid-electrolyte interphase in situ with high Li-ion conductivity. Computational and cryogenic transmission electron microscopy studies revealed that the in situ formation of the t-Li2ZrF6-rich solid-electrolyte interphase markedly enhanced Li-ion transfer and suppressed the growth of Li dendrites. As a result, LMBs assembled with LiFePO4 cathodes (areal loading, 1.8/2.2 mAh cm(-2)), three-dimensional Li-carbon anodes (50-mu m-thick Li) and Li2ZrF6-based electrolyte displayed greatly improved cycling stability with high capacity retention (>80.0%) after 3,000 cycles (1C/2C rate). This achievement represents leading performance and, thus, delivers a reliable Li2ZrF6-based electrolyte for durable LMBs under practical high-rate conditions.",LiFePO4,N/A,1C/2C,N/A,"3,000"
459,doc_459,"Solid composite electrolytes, leveraging the advantages of both ceramics and polymers, are emerging as a viable alternative to liquid electrolytes in all-solid-state lithium metal batteries. Here, we have developed a polymer-ceramic composite electrolyte with an area-specific resistance of similar to 94 Omega cm(2) at room temperature (RT) by the solution casting method. A Li-ion conducting LiTa2PO8 ceramic with an RT bulk conductivity of similar to 3.2 x 10(-4) S cm(-1) was synthesized to act as an active filler in a PEO/PVDF-HFP polymer matrix complexed with LiTFSI salt to obtain a polymer-ceramic composite electrolyte. The symmetric lithium cell with the optimized electrolyte exhibited excellent cyclability over 950 cycles at an areal current density of 0.2 mA cm(-2). The full cell with LiFePO4 cathode and lithium metal anode delivered a specific capacity of similar to 115 mAh g(-1) with similar to 85% capacity retention after 500 cycles at 1C at RT, making it a viable alternative to be adopted in Li-ion batteries for room temperature applications.",LiFePO4,115 mAh g(-1),N/A,N/A,950
460,doc_460,"The aim of the present work is the improvement of LiFePO4 (LFP) as cathodic material for Lithium Batteries (LIBs) by controlled incorporation of graphene oxide (GO) and its subsequent reduction during LFP synthesis. The electrochemical performance of the samples is analysed after reduction treatment of GO in different steps of the synthesis. The purpose of the reduction is to provide LFP particles with higher conductivity through a uniform conductive carbon coating that facilitates the migration of Li+ ions in the cathode for charge-discharge process. These electrochemical measurements revealed an initial discharge capacity of 70.19 mAh g- 1 for LFP without GO, 141.3 mAh g- 1 and 154.3 mAh g- 1 with GO added in heat-treatment and solvothermal step, at 0.5C rate, respectively. Additionally, the cycling stability of the samples with GO improves the corresponding one obtained for pristine LFP. At 0.5C rate cycle-life, the LFP with GO combined with raw materials during solvothermal synthesis, attained capacity retention of 99 % after 100 cycles, decreasing to values of 88 % and 87 % for LFP with GO incorporated just before thermal treatment and LFP without GO. These results indicate that the LFP with GO incorporated initially in the synthesis improves rate capability of the material, reaching reversible capacity of 158.5 mAh g- 1 at 0.1C, 154.4 mAh g- 1 at 0.2C, 151.3 mAh g- 1 at 0.5C, 122.7 mAh g- 1 at 1C and 112.6 mAh g- 1 at 2C. The improvement in electrochemical behaviour can be attributed to the optimization of the synthesis process that provides a well-crosslinked interior of the composite and, therefore, a stable conductive network which has an associated higher diffusion coefficient.",LFP,"70.19 mAh g-1, 141.3 mAh g-1, 154.3 mAh g-1, 154.4 mAh g-1","0.2C, 0.5C, 1C, 2C",N/A,N/A
461,doc_461,"To conquer inherently low conductivity, volume swelling, and labile solid electrolyte interphase (SEI) films of Si anode in lithium ion battery (LIBs), it is widely accepted that appropriate structure design of Si-C hybrids performs effectively, especially for nanosize Si particles. Herein, inspired by the sturdy construction of high-rise buildings, a mansion-like 3D structured Si@SiO2/PBC/RGO (SSPBG) with separated rooms is developed based on 0D core-shell Si@SiO2, 1D pyrolytic bacterial cellulose (PBC) and 2D reduced graphene oxide (RGO). Therefore, these hierarchical protectors operate synergistically to inhibit the inevitable volume changes during electrochemical process. Specifically, tightly coated SiO2 shell as the first protective layer could buffer the volume expansion and reduce detrimental pulverization of Si NPs. Furthermore, flexible spring-like PBC and ultra-fine RGO sheets perform as securer barriers and skeleton which will counteract the microstructure strain and accelerate electron transfer at the same time. Remarkably, the self-supporting electrode realizes a distinguished performance of 901 mAh g(-1) at 2 A g(-1) for 500 cycles. When matched with LiFePO4 cathodes, high stability of more than 100 cycles has been realized for the full batteries.",LiFePO4,901 mAh g(-1),2 A g(-1),N/A,500
462,doc_462,"Directly using aluminum (Al) foil as anode material offers a streamlined manufacturing process by eliminating the need for conductive additives, binders, and casting procedures. Nonetheless, monolithic Al foil anodes often suffer from mechanical failure and poor cyclability, posing challenges for practical adoption. In this study, a high-concentration ether-based electrolyte is employed to boost the durability of the Al foil anode. In contrast to traditional low-concentration electrolytes, the use of 5 m lithium bis(fluorosulfonyl)imide in 1,2-dimethoxyethane promotes the priority decomposition of anions, leading to the creation of a fluoride-rich solid electrolyte interphase (SEI) layer with exceptional structural modulus and high ion conductivity. These outcomes, coupled with Al's superior compatibility in the chosen electrolyte, enable a record-breaking cycle life of up to 400 cycles for Li//Al half-cells, when operated at a high areal capacity of 1 mAh cm-2. In full-cell configurations, an outstanding capacity retention is also observed, with 96.9% after 150 cycles even under practical conditions involving a 40 mu m thin Al foil and a 7.4 mg cm-2 LiFePO4 cathode. These results not only mark the pioneering use of high-concentration ether-based electrolyte systems in Al foil anodes but also showcase the high potential for developing low-cost and high-energy Al foil-based LIBs. A record-breaking cycle life of both Li//Al half-cell and Al//LiFePO4 full-cell under challenging conditions, is first reported by simply introducing high concentration ether-based electrolyte into monolithic Al foil anode. This work highlights the pivotal role played by the composition and properties of the SEI in maintaining the structural stability of the Al foil anode, which is helpful to restart the practical adoption of the low-cost and high-energy Al foil-based LIBs in a wide range of energy storage systems. image",LiFePO4,N/A,N/A,N/A,up to 400 cycles
463,doc_463,"The formation and growth of lithium dendrites have dramatically limited the application of lithium metal anodes due to their shortened lifespan and safety hazards. We fabricated a three-dimensional (3D) matrix comprised of interconnected NiO/Ni nanobranches linking carbon fibers in carbon cloth (NiO/Ni/CC). In-situ transformation of NiO to Li2O/Ni renders stronger binding between the carbon cloth and lithium ions, guiding homogeneous lithium plating in nano- and microscale pores of nanobranches. In parallel, the macroscale pores between carbon fibers in a 3D framework facilitate the infiltration of electrolytes and thus regulate ion transport. The NiO/Ni/CC showcases excellent electrochemical reversibility upon lithium plating/stripping with an exceptionally high Coulombic efficiency of 99.97% for 800 cycles, and an excellent cycling stability of 700 at a a high current density of 3 mA cm(-2) for a high areal capacity of 3 mAh cm(-2). Moreover, full cells paired with both LiFePO4 and LiNi0.5Co0.2Mn0.3O2 cathodes demonstrate a superior rate capability and stability. This work manifests an efficient and scalable route on the dual design of lithiophilicity and porosity of 3D lithium metal hosts for high-performance lithium metal batteries.","LiFePO4, LiNi0.5Co0.2Mn0.3O2",3 mAh cm(-2),N/A,N/A,800
464,doc_464,"A ternary metal oxide, bismuth stannate and its carbon composite are prepared by a solution synthesis approach. The as-prepared materials are checked for phase purity by X-ray diffraction and characterized by various characterization techniques. The composite electrode performs better compared to pristine material when investigated as anodes for Li-ion batteries (LIBs). The use of an electrolyte additive leads to improved performance. High capacity of 960 mAh g(-1) is obtained at 100 mA g(-1) for LIBs. At a high-rate of 1000 mA g(-1), 1250 stable cycles are observed with very good capacity retention, and the capacity is similar to 475 mAh g(-1) at the end of the cycling. As investigated by different techniques, both conversion and alloying reactions are responsible for such high performance. The carbon network improves the conductivity and stabilize the intermediates formed during cycling. Further, the full cell studies with the composite anode and LiFePO4 cathode show good performance. (c) 2023 The Electrochemical Society (ECS). Published on behalf of ECS by IOP Publishing Limited. [DOI: 10.1149/1945-7111/ acf165]",LiFePO4,N/A,100 mA g(-1),N/A,1250
465,doc_465,"Although LiFePO4 (LFP) is considered a promising cathode active material (CAM) because of its excellent cost-effectiveness and thermal stability, its interfacial compatibility with sulfide-based solid electrolytes in all-solid-state batteries (ASSBs) remains a major technical hurdle. Herein, we investigated the effects of electrolyte interlayers to achieve high-efficiency LFP-based CAMs by applying interlayers of an argyrodite-based sulfide [Li5.4PS4.4Cl0.8Br0.8 (LPSCB)] or a halide with high Li-ion conductivity [Li3InCl6 (LIC) or Li2.5Y0.5Zr0.5Cl6 (LYZC)]. As a result, the ASSB cell with an LIC or LYZC interlayer exhibited better electrochemical performance than that with LPSCB, with initial discharge capacities of 113.5 and 110.3 mAh g-1 at 0.1C, respectively. In particular, the sulfide interlayer suffered from serious Fe2+ oxidation because it interacted with other anions. Regarding the halides, LYZC was stable in contact with the sulfide SE but showed low reactivity with LFP, whereas LIC was stable with LFP but quite unstable with the sulfide SE. This strategy provides valuable insights for achieving superior interfacial structures in LFP-based ASSBs.",LFP,113.5 and 110.3 mAh g-1,0.1C,N/A,N/A
466,doc_466,"Carbon fibers (CF) reinforced structural battery composites (SBCs) using single CF current collectors (SCF) are proposed to enhance mechanical and electrochemical properties over traditional metal/CF assembly current collectors (M/CF). This study fabricates SBCs using LiFePO4 (LFP)-coated CF fabric as the cathode, graphite-coated CF fabric as the anode, and a porous resin soaked with liquid electrolyte as the structural electrolyte. SCF-SBCs exhibit an initial specific capacity of 122.0 mAh/gLFP (43.6 mAh/gelectrode) at 0.3C, which is 52.3 % higher than that of the M/CF-SBCs, with an initial energy density of 10.0 Wh/kg. After 100 cycles, SCF-SBCs maintain 91.9 % of their capacity, in contrast to 72.5 % for MCF-SBCs. Furthermore, SCF-SBCs demonstrate superior tensile and flexural strengths of 221.8 MPa and 119.8 MPa, respectively, which are 127.0 % and 59.3 % higher than those of MCF-SBCs. Overall, the notable benefits of SCF-SBCs in electrochemical and mechanical aspects are confirmed.",LFP-coated CF fabric,122.0 mAh/g,0.3,N/A,100
467,doc_467,"An ideal binder for high-energy-density lithium-ion batteries (LIBs) should effectively inhibit volume effects, exhibit specific functional properties (e.g., self-repair capabilities and high ionic conductivity), and require low-cost, environmentally friendly mass production processes. This study adopts a synergistic strategy involving gradient (strong-weak) hydrogen bonding to construct a hard/soft polymer composite binder with self-healing abilities and high battery cell environments adaptability in LIBs. The meticulously designed 3D network structure comprising continuous electron transport pathways buffers the mechanical stresses caused by changes in silicon volume and improves the overall stability of the solid electrolyte interphase film. The Si-based anode with a polymer composite binder poly(acrylic acid-g-ureido pyrimidinone(5%))/polyethylene oxide (Si/PAA-UPy5%/PEO) achieves a reversible capacity of 1245 mAh g(-1) after 200 cycles at 0.5 C, which is 6.6 times higher than that of the Si/PAA anode. After 200 cycles at 0.2 A g(-1), a half-cell comprising Si/C anode with a polymer composite binder (Si/C/PAA-UPy5%/PEO) has a remaining specific capacity of 420 mAh g(-1) and a capacity retention rate of 79%. The corresponding full cell with a Li-based cathode (LiFePO4/Si/C/PAA-UPy5%/PEO) has an initial area capacity of 0.96 mAh cm(-2) and retains an area capacity of 0.90 mAh cm(-2) (capacity retention rate = 93%) after 100 cycles at 0.2 A g(-1).",N/A,1245 mAh g(-1),"0.5, 0.2 A g(-1)",N/A,200
468,doc_468,"Solid-state electrolytes based on in situ ring-opening polymerization of 1,3-dioxolane (DOL) have attracted widespread attention in Li metal batteries because of their high interface compatibility. However, its conventional cationic polymerization mechanism frequently results in the formation of long polymer chains during in situ polymerization, thereby impeding Li+ transport. Here, we regulate the ring opening polymerization of DOL by introducing N,N-dimethyltrifluoroacetamide (FDMA), thus avoiding the formation of long polymer chains. Meanwhile, FDMA can derive a stable SEI rich in LiF during electrochemical cycling, improving interface stability and suppressing dendritic Li growth. Therefore, the full battery with LiFePO4 as the cathode can achieve a high capacity retention rate of 83.9% after 400 cycles at a rate of 5.0 C. At -20 degrees C, the Li parallel to LiFePO4 full battery can provide a high capacity of 137 mAh g-1. The solvent-induced strategy provides a promising new avenue for designing a solid electrolyte with high temperature resistance.",LiFePO4,137 mAh g-1,5.0 C,N/A,400
469,doc_469,"The impetus to study and develop polymer electrolytes for metal-ion batteries is due to their enhanced safety compared to flammable organic liquid electrolytes, promising ionic conductivity, and broad electrochemical stability window, making them to viable candidates for battery application. In the current work, we present a simple fabrication procedure and a comprehensive physico-chemical study of various PVDF-HFP-based electrolyte formulations with a sufficient addition of PEO polymer, LiTFSI conducting salt, and EMIMTFSI ionic liquid. The ionic conductivity, activation energy for ionic movement and thickness of the resulting polymer electrolyte show a non-linear dependency on the PVDF-HFP/PEO ratio. The electrolyte composition with a 0.35PEO-0.65PVDF-HFP/1LiTFSI/1EMIMTFSI mass fraction exhibits the highest ionic conductivity among the compositions, revealing 7.7x10-5 S cm-1 at 30 degrees C. Electrochemical tests in half full and full Li-ion batteries with a LiFePO4 cathode and Li4Ti5O12 anode also emphasized this composition as the most promising one, providing an initial capacity in full cells of 120 mAh g-1 and a capacity retention of about 75% after 50 charge/discharge cycles at a 0.1 C current rate. In the PEO/PVDF-HFP polymer blend with EMIMTFSI as a plasticizer, the amount of crystalline parts, which are detrimental to a fast ionic diffusion, is significantly reduced.",LiFePO4,120 mAh g-1 (initial),N/A,N/A,N/A
470,doc_470,"High theoretical capacity and moderate redox potential enable transition metal phosphide (TMP) sparkle under a spotlight as viable anode materials for lithium-ion batteries (LIBs). However, TMP suffers from severe voltage hysteresis and poor reversibility due to the breaking and formation of TM-P and Li-P bonds during lithiation/delithiation processes, resulting in significant energy dissipation and rapid capacity decay. Besides, traditional thermal phosphorization involves generation of toxic PH3, which contradicts green chemistry concept. Herein, Ni2P@C composite is successfully achieved under plasma activation with Ni MOF-74 and red phosphide as the starting materials. The monodispersed Ni2P nanoparticles are uniformly anchored within carbon matrix through covalent chemical bonding of C-O-Ni and C-P. Systematic experimental analysis and theoretical calculation indicates that such efficient interfacial chemical linkage could weaken TM-P bonds and bridge the gap between Ni2P nanoparticles and carbon matrix, thus promoting the conversion reversibility during charge/discharge reactions. Benefited from the unique structure, voltage hysteresis of Ni2P@C is significantly suppressed, the reversible lithium storage capacity and cycling stability is greatly enhanced. By employing Ni2P@C and commercial LiFePO4 as anode and cathode, the full LIBs delivers a high reversible capacity of 0.6 mAh cm(-2) after 300 cycles at 1.7 mA cm(-2). This strategy is expected to shed more light on interfacial chemical linkage towards rational design of advanced materials for LIBs.",commercial LiFePO4,0.6 mAh cm(-2),1.7 mA cm(-2),N/A,300
