Repository: PoulamiSadhukhan5/RAG-for-battery

# Retrieval augmented generation for building datasets from battery literature abstracts
Contains the notebook `Battery_RAG.ipynb` used for creating datasets.\
The test sets are `test_metal_hydride_250_gemma2_9B.xlsx` and `test_metal_hydride_250_llama3_8B.xlsx`.\
Final dataset is `final_extracted_1611.xlsx`
A subset of the generated dataset using this framework showing hydrogen storage properties of various alloys and compounds
extracted from the paper’s abstracts.

## RAG
Open `Battery_RAG.ipynb` in Google Colab.
<a target="_blank" href="https://github.com/PoulamiSadhukhan5/RAG-for-battery/blob/main/Battery_RAG.ipynb">
</a>\
Connect to T4 GPU.\

File: RAG_LiFePO4.csv (part 16 of 22)
,abstract_id,abstract,Cathode,Capacity,C-rate,Voltage,Cycle number
471,doc_471,"Germanium-based anodes for lithium-ion batteries have attracted strong focus due to an exceptional storage capacity as high as four times of commercial carbon. Inferior capacity retention, however, caused by large volume changes during cycling impedes their widespread application. Herein, we report a multi-phase Ge (GeOx)/T-Nb2O5-x/C composite synthesized using a simple and scalable high-energy ball milling approach. During ball milling, Nb2O5 substrate would react with Ge to produce amorphous GeOx on the interface of them to realize a unique construction. The Ge(GeOx)/T-Nb2O5-x/C demonstrated far longer durable and reversible ca-pacity for Li storage (960 mAh g-1 at 0.1C and 745 mAh g-1 after 150 cycles at 0.5C, with a capacity retention of up to 86.6%) and much higher initial coulombic efficiency (87.3%) than milled Ge and Ge-T-Nb2O5-C mixture samples. The underlying mechanism is unveiled using thorough experimental characterization and density functional theory calculations. Both clearly and consistently decoupled key factors: the synergistic effects of (i) formation of multiphase structure and (ii) suppression of Ge volume expansion by forming a rigid Li2O from the GeOx on the interface of Ge and T-Nb2O5 over the cycling process. To evaluate the feasibility for practical applications the Ge(GeOx)/T-Nb2O5-x/C without prelithiation is coupled with LiFePO4 or LiCoO2 cathodes for the full-cell test. The initial coulombic efficiency is measured as high as 82.3%. Our study provides a clue to the design of highly reversible capacitive and durable anodes for Li-ion batteries.","LiFePO4, LiCoO2",N/A,0.5C,N/A,150
472,doc_472,"Featured Application All-solid-state lithium battery. Organic-inorganic hybrid electrolytes based on Al-doped Li7La3Zr2O12 (LLZO) and two different ionic liquids (ILs), namely N-ethoxyethyl-N-methylpiperidinium bis(fluorosulfonyl)imide (FSI IL) and N-ethoxyethyl-N-methylpiperidinium difluoro(oxalato)borate (DFOB IL), were prepared with the aim of improvement of inherent flexibilities of inorganic solid electrolytes. The composites were evaluated in terms of thermal, spectroscopical, and electrochemical properties. In the impedance spectra of LLZO composites with 15 wt% ILs, a semi-circle due to grain boundary resistances was not observed. With the sample merely pressed with 1 ton, without any high-temperature sintering process, the ionic conductivity of 10(-3) S cm(-1) was achieved at room temperature. Employing a ternary composite of LLZO, FSI IL, and LiFSI as an electrolyte, all-solid-state lithium metal batteries having LiFePO4 as a cathode were assembled. The cell exhibited a capacity above 100 mAh g(-1) throughout the course of charge-discharge cycle at C/20. This confirms that FSI IL is an effective additive for inorganic solid electrolytes, which can guarantee the ion conduction.",LiFePO4,above 100 mAh g(-1),C/20,N/A,charge-discharge cycle
473,doc_473,"Cathode-electrolyte integration via in-situ polymerization is an effective strategy to reduce interfacial resistance in solid-state/quasi-solid-state lithium batteries; however, ion conduction in the fraction of polymer electrolyte is still to be enhanced. Herein, we demonstrate a separator-free cathode-electrolyte integrated structure employing a novel poly(di(ethylene glycol) ethyl ether acrylate)-based quasi-solid polymer electrolyte (LiTFSI-poly(DEGA)FEC QSPE, denoted as PDEGA-QSPE), prepared via UV-assisted in-situ polymerization. Poly(DEGA) as a linear polymer contains abundant ethylene oxide (EO) segments in its branched chain, exhibiting excellent flexibility and high adhesion. Benefited from the flexible molecular structure, PDEGA-QSPE exhibits a glass transition temperature (Tg) T g ) as low as around-68 degrees C and a good room-temperature ionic conductivity of 2.3 x 10-4-4 S cm-- 1 , and it also shows an oxidative potential up to 4.7 V. The LiFePO4|PDEGA-QSPE|Li 4 |PDEGA-QSPE|Li battery possesses an initial capacity of 149.2 mAh g- 1 and a capacity retention of 92.5 % after 300 cycles at 0.2C C under room temperature, and poly(DEGA)-based QSPE also has the potential to be applied to the high-voltage NCM811||Li battery. Compared with widely-employed monomers for in-situ polymerization such as poly(ethylene glycol) diacrylate (PEGDA), poly(DEGA) possesses remarkably improved flexibility and ion conduction capability, exhibiting broad research and application prospects.",LiFePO4|PDEGA-QSPE|Li,149.2 mAh g-1,0.2C,4.7 V,300
474,doc_474,"The effective recycling of retired LiFePO4 batteries serves dual purposes: addressing the resource supply-demand contradiction and mitigating environmental pollution. However, the existing recycling methods for waste LiFePO4 batteries often entail high energy consumption, time consumption, complex procedures, or the use of substantial amounts of chemical raw materials, leading to increased recycling costs. Moreover, both methods generate toxic gases or discharge excessive pollutant-containing liquids during the recycling process, posing a risk of secondary pollution. Here, we introduce the application of ultrasound-assisted regeneration in waste LiFePO4 cathode material directly. Ultrasound waves generate localized high temperature, high pressure, and intense shock wave jets to repair the lithium vacancy defects and anti-site defects in the waste LiFePO4. Based on the experimental findings, the regeneration of LiFePO4 was achieved with impressive results. At an ultrasound power of 500 W and a duration of 50 min, the regenerated LiFePO4 displayed a discharge specific capacity of 135.1 mAh center dot g(-1) and an impressive capacity retention of 97 % after 100 cycles at a 1C (1C = 170 mA g(-1)) current density. This study presents a promising and environmentally friendly approach for recycling and regenerating retired LiFePO4 batteries.",LiFePO4,N/A,1C (170 mA g(-1)),N/A,100
475,doc_475,"Solid-state lithium batteries are promising next-generation energy storage systems for electric vehicles due to their high energy density and high safety and require achieving and maintaining intimate solid-solid interfaces for lithium-ion and electron transport. However, the solid-solid interfaces may evolve over cycling, disrupting the ion and electron diffusion pathways and leading to rapid performance degradation. The development of solid-state lithium batteries has been hindered by the lack of fundamental understanding of the interfacial microstructure change over cycling and its relation to electrochemical properties. Herein, we prepared a quasi-solid-state lithium battery, 30%LiFePO4-55%Li1.5Al0.5Ge1.5(PO4)(3)-15%C| Li1.5Al0.5Ge1.5(PO4)(3)|Li, by spark plasma sintering, and employed it as a model system to reveal the microstructure evolution at the solid-solid interfaces with electrochemical performance of the batteries. The electrochemical assessment showed that the quasi-solid-state lithium battery exhibited a discharge specific capacity of about 150 mAh g(-1) in the first 80 cycles and then experienced severe capacity attenuation afterward, accompanied by a gradual internal resistance increase. Scanning electron microscopy observation showed that more cracks were formed inside the solid-state electrolyte and at the solid-solid interfaces as the battery cycled from 10 to 67 and 157 cycles. Detailed microstructure and phase analysis by high-resolution transmission electron microscopy and selected area electron diffraction discovered that the crack formation and performance decay were mainly caused by (1) the volume change of the LiFePO4 composite cathode during cycling, (2) the grain expansion of the Li1.5Al0.5Ge1.5(PO4)(3) solid-state electrolyte at its interface with lithium anode, and (3) the formation of a solid electrolyte interphase layer, comprising Li2CO3, LiF, and LiTFSI, at the cathode-solid-state electrolyte interface. These microstructure changes built up over repeated battery cycling, ultimately causing the structure collapse and battery failure. The microstructure evolution information is expected to guide the design of better structures and interfaces for solid-state lithium batteries.",LiFePO4,150 mAh g(-1),N/A,N/A,80
476,doc_476,"All-solid-state batteries (ASSBs) have received much attention because of their high energy density and safety. However, the safety of argyrodite-type Li6PS5Cl (LPSCl)-based ASSBs is still not assured because their thermal stability has been assessed under selected mild conditions. Herein, we introduce the poor thermal stability of LPSCl with Ni-rich layered oxide cathode materials as the trigger of thermal runaway. The charged composite cathode pellets containing Li1-xNi0.8Co0.1Mn0.1O2 and LPSCl are explosively burned at 150 degrees C even in Ar. Moreover, the mechanical abuse gives rise to violent burning at room temperature. This is due to vigorous exothermic chemical reactions between delithiated Li1-xNi0.8Co0.1Mn0.1O2 and LPSCl. However, LPSCl with LiFePO4 exhibits excellent thermal stability, such as no violent exothermic reactions even at 350 degrees C. This is because LPSCl is metastable with delithiated Li1-xFePO4. Moreover, LiFePO4 shows excellent electrochemical performance, such as a high reversible capacity of 141 mAh g-1 and stable capacity retention over 1000 cycles, despite the fact that LiFePO4 is known to be poorly electrochemically active for ASSBs. These findings provide fundamental insights to improve the thermal stability and electrochemical performance of LPSCl-based ASSBs.","Li1-xFePO4, Li1-xNi0.8Co0",141 mAh g-1,N/A,N/A,1000
477,doc_477,"Commercialization of SiO/graphite (SiO/G) composite anode material has been partially conducted in modern model Li-ion batteries but is still limited by its relatively high cost and inferior stability. Improving the Li-ion storage performance as well as lowering the manufacturing cost of SiO/G anode has been the ongoing target of many studies. Herein, a low cost SiO/G anode with good Li-ion storage performance is developed by facilely integrating SiO nanoparticles into spent graphite (SG) extracted from used LiFePO4 batteries. The loose SG particles after repeated charge/discharge cycles can be easily exfoliated and combined with the SiO nano particles during the mechanical ball-milling treatment. Further processing the composite into spherical structure by spray-drying and pyrolysis results in practically applicable anode materials. The SiO/SG/C anode with a SiO mass ratio of 30 % exhibits the best overall performance including an excellent rate capability (385 mAh g-1 at 3 A g-1) and encouraging cycle stability (442 mAh g-1 after 300 cycles at 1 A g-1). The coin-type full cells coupling the pre-lithiated spherical SiO/SG anode and NCM811 cathode delivers a high energy density of 461 Wh kg- 1 (based on the active masses of both electrodes) and good cycle performance (74.4 % capacity retention at 0.5C after 100 cycles). This work not only provides a high performance yet low cost SiO/G anode material, but explores a high value added way for the reuse of SG, thus can practically push forward the development of LIBs.",NCM811,N/A,3 A g-1,N/A,100
478,doc_478,"To tackle the challenges encountered by metal-organic frameworks (MOFs) used as lithium-ion battery anodes, like structural stability of the electrodes, low electrical conductivity and low tight stacking density. A hierarchical porous carbon with uniform Cu nanoclusters (Cu-HPC) was synthesized through high-temperature molten salt pyrolysis. The effects of the molten salt amount and pyrolysis temperature on the properties of Cu-HPC were investigated. It was discovered that Cu-HPC demonstrated optimal characteristics at 730 degrees C, including a high specific surface area (607.78 m(2)/g), a large pore volume (0.50 cm(3) g(-1)), high conductivity Cu-C walls and an open interconnected hierarchical porous structure. These unique structural parameters of Cu-HPC not only enhance Li+ diffusion and electron transport, but also effectively alleviate the bulk stress during cycling to improve the structural stability of the electrode. The Cu-HPC 730 electrode exhibited an outstanding reversible lithium storage capacity of 1499.7 mAh/g at 0.2 A/g, excellent rate capacity and satisfactory long cycle stability (retaining 1427.4 mAh/g after 1000 cycles at 3.0 A/g). Furthermore, when assembled with a LiFePO4 cathode, the reversible specific capacity of the full cell can reach 150.1 mAh/g after 150 cycles at 0.1C. The capacity enhancement mechanism and lithium storage mechanism of Cu-HPC materials were elucidated through the analysis of density functional theory calculations (DFT) and electrochemical kinetic behavior. This study contributes to the design and development of advanced MOF anode materials for LIBs, thereby paving the way for their practical application.",,C-rate                              :,Voltage                             : 3.0 A/g,3.0 A/g,150
479,doc_479,"The practical application of lithium (Li) metal electrodes is impeded by Li dendrite growth and unstable solid electrolyte interphase (SEI). Herein, a multi-grafting polymer network, poly(dimethyl siloxane)-g-[poly(poly (ethylene glycol) methyl ether methacrylate)-r-sodium poly(p-styrene sulfonate)] (PPS), is chemically synthesized from reversible addition-fragmentation chain transfer (RAFT) polymerization. With integrated stretchability, ionic conductivity, and mechanical robustness, it serves a dual role to stabilize the Li electrode. As artificial SEI layer, the PPS enables superior electrochemical performance in half cells, symmetric cells, and full cells (PPS@Li/LiFePO4, capacity retention of >70% after 600 cycles). Utilized as solid polymer electrolyte (SPE), the all-solid-state Li/SPE/LiFePO4 full cell delivers excellent cycling performance with an unprecedented capacity retention of 90% over 1,700 cycles at 0.5 C and 81% over 1,000 cycles at 1.0 C. With high-voltage LiNi0.8Mn0.1Co0.1O2 (NMC811) as cathode, the Li/SPE/NMC811 cell exhibits an initial discharge capacity of 162.2 mAh g-1 with a capacity retention of 72% after 200 cycles. The assembled solid-state Li/SPE/LiFePO4 pouch cell with SPE exhibits stable cycling performance over 200 cycles with a capacity retention of 75% and still operates well even after curling, folding, and cutting, demonstrating great potential for achieving ultra-safe and high energy density batteries.",NMC811,162.2 mAh g-1,"0.5, 1.0",N/A,"200, 1,700"
480,doc_480,"Realizing the high energy density of lithium batteries depends significantly on creating an electrolyte suited for high-voltage operation and compatible with lithium metal. Generally, a high concentration of solvents within diluted electrolytes may readily form thick and susceptible solid electrolyte interphases, especially when encountering high-voltage operation and a lithium-metal anode. Herein, we present an electrolyte design by significantly increasing the LiTFSI salt concentration within the dimethyl carbonate (DMC) solvent to solve the interfacial incompatibility. The increased salt concentration not only leads to the ion association mode's gradual evolution from a solvent-separated ion pair into a contact ion pair (CIP) but also enhances the oxidation stability. Although a CIP structure generally results in a relatively low ionic conductivity, the lack of free solvent molecules can enhance the compatibility between the designed electrolyte and electrodes. Furthermore, the concentrated 3.5 M LiTFSI electrolyte with DMC as the solvent still maintains a relatively low viscosity, e.g., similar to 4.8 mPa s at 30 degrees C. As a result, LiFePO4 (LFP)//Li and LiNi0.5Co0.2Mn0.3O2 (NCM)//Li cells with the 3.5 M LiTFSI electrolyte exhibit exceptional electrochemical performance. A constructed LFP//Li battery operates stably at 2.0 C for 200 cycles, with a retained discharge capacity of 115.4 mAh g(-1), and a NCM//Li cell cycles stably from 2.0 to 4.2 V for 100 cycles. Even after raising the top cutoff voltage to 4.4 V vs Li/Li+, a NCM//Li cell still exhibits a discharge capacity of 89.3 mAh g(-1) after 50 cycles at 1.0 C. Therefore, this LiTFSI/DMC-based concentrated electrolyte is promising for high-energy-density lithium-metal batteries.",NCM,"115.4 mAh g(-1), 89 mAh","2.0, 2.0 C, 100 cycles","2.0 to 4.2 V, 4.4 V vs Li/Li+","200, 100"
481,doc_481,"All-solid-state lithium batteries (ASSLBs) are highly promising as next-generation energy storage devices owing to their potential for great safety and high energy density. This work demonstrates that composite solid polymer electrolyte with vertically-aligned card-house structure can simultaneously improve the high rate and long-term cycling performance of ASSLBs. The vertical alignment of laponite nanosheets creates fast and uniform Li+ ion transport channels at the nanosheets/polymer interphase, resulting in high ionic conductivity of 8.9 x 10-4 S cm-1 and Li+ transference number of 0.32 at 60 degrees C, as well as uniformly distributed solid electrolyte interphase. Such electrolyte is characterized by high mechanical strength, low flammability, excellent structural stability and stable ion transport channels. In addition, the ASSLB cell with the electrolyte and LiFePO4 cathode delivers a high discharge specific capacity of 124.8 mAh g-1, which accounts for 85.6% of its initial capacity after 500 cycles at 1C. The reasonable design through structural control strategy by interconnecting the vertically-aligned nanosheets open a way to fabricate high performance composite solid polymer electrolytes. By engineering laponite nanosheets to form a vertically-aligned card-house structure, composite solid electrolyte with fast and stable ion transport channels is obtained. Lithium deposits uniformly along the channels on lithium anode and forms a homogeneous SEI layer during long-term cycling process, which contributes to the outstanding cycling stability of all-solid-state lithium batteries. image",LiFePO4,N/A,N/A,N/A,long-term cycling process
482,doc_482,"Among the various types of cathode materials for sodium-ion batteries, NaFePO4 has attracted much attention due to its high theoretical capacity (155 mAh g-1), low cost, and high structural stability. However, the thermodynamically stable maricite form of NaFePO4 is regarded as electrochemically inactive because of its closed framework, which lacks pathways for Na+ diffusion. While numerous modification techniques exist, many require substantial energy input. In this study, the NaFePO4/C cathode materials with amorphous and maricite phases were in situ constructed through an extremely simple sol-gel method at different calcination temperatures without incorporating other complicated technology. All of the microstructure, phase components, particle size, and specific surface of NaFePO4/C cathode materials were well controlled by this one-step method. Among them, the NaFePO4/C with amorphous and maricite phases calcined at 450 degrees C had an excellent electrochemical performance, the discharge specific capacity maintained at 123.6 mAh g-1 after 10 cycles and becomes stable, and the capacity decay rate was only 4.00% after 100 cycles at 0.1 C at room temperature, Na+ diffusion coefficient of 1.026 x 10-17 cm2 s-1, and charge transfer resistance of 998.6 Omega.",NaFePO4/C,123.6 mAh g-1,0.1,N/A,100
483,doc_483,"The broad application of silicon-based materials is limited by large volume fluctuation, high preparation costs, and complicated preparation processes. Here, we synthesized SiOxCy microspheres on 3D copper foams by a simple chemical vapor deposition method using a low-cost silane coupling agent (KH560) as precursors. The SiOxCy microspheres are available with a large mass loading (>3 mg/cm(2)) on collectors and can be directly used as the electrode without any binders or extra conductive agents. As a result, the asprepared SiOxCy shows a high reversible capacity of similar to 1240 mAh g(-1) and can be cycled more than 1900 times without decay. Ex situ characterizations show that the volume change of the microspheres is only 55% and the spherical morphology as well as the 3D structure remain intact after cycles. Full-cell electrochemical tests paired with LiFePO4 as cathodes show 87% capacity retention after 500 cycles, better than most reported results, thus showing the commercial potential of the material.",LiFePO4,N/A,N/A,N/A,500
484,doc_484,"Solid-state lithium metal batteries (SSLMBs) are the potential candidates of next-generation batteries for safety and remarkable energy density against lithium ion batteries with liquid electrolyte widely applied these days. Even if composite solid electrolytes (CSEs), as the core of SSLMBs, have drawn much attention and devotion for the promising application potential, they are subject to low ionic conductivity, insufficient mechanical strength, and severe interfacial stability deficiency. Herein, we prepare a composite solid electrolyte containing poly (vinylidene fluoride-co-hexafluoropropylene) (PVDF-HFP) as a polymer matrix and polydopamine-modified ZIF8 (ZIF-8@PDA) as a filler to tackle the challenges, and named as PHZP. The existing PDA on ZIF-8 particle's surface is helpful to the uniform dispersal of filler in the whole composite solid electrolyte. Consequently, the PHZP membrane exhibits the good properties in ionic conductivity of 0.31 mS cm-1 at 25 degrees C, enhanced lithiumion transference number of 0.41, and extended electrochemical window of 4.8 V. More importantly, the PHZP membrane demonstrates the plating/stripping performance of Li in Li||PHZP||Li symmetric cell for over 2700 h with a small overpotential. LiNi0.5Co0.2Mn0.3O2||PHZP||Li (NCM523||PHZP||Li) cell possesses the first discharge capacity of 150 mAh/g and a capacity retention rate up to 95.8 % after 400 cycles at 0.5 C, and a capacity retention rate of 89 % after 800 cycles at 1 C. In the meantime, LiFePO4||PHZP||Li (LFP||PHZP||Li) cell also provides a capacity retention rate of 94.2 % after 100 cycles at 0.1 C. This work provides a simple and promising strategy to enhance the electrochemical performance of CSEs in SSLMBs, which would also be applied to the other energy storage/conversion fields.",LiNi0.5Co0.2Mn0.3O2,150 mAh/g,"0.5 C, 1 C",4.8 V,"400, 800"
485,doc_485,"Solid-polymer-electrolyte-based Li-metal batteries (LMBs) are touted as emerging future technologies owing to their excellent resistance to leakage, high energy density, safety, and flexible design. Herein, we prepare a double-layered polymer electrolyte with self-extinguishing properties and enhanced ionic conductivity by utilizing decabromodiphenyl ethane and zeolite additives. Higher concentrations of lithium bis(trifluoromethanesulfonyl)imide (LiTFSI) are found to help reduce interface resistance, thereby improving Li+ conductivity as a result of the existence of free Li cations and TFSI-anions. This cutting-edge electrolyte achieves a ionic conductivity of 1.2 mS cm-1 at an operating temperature of 60 degrees C and maintains voltage stability at up to 5.2 V. Moreover, incorporating LiTFSI at 60 % relative to poly ethylene oxide decreases the generation of LiF on the surface, thereby improving stability. An electrochemical cell designed with a LiFePO4 cathode exhibits an initial capacity of 156.6 mAh g-1, an exceptional capacity retention of 94.3 %, and a highly stable Coulombic efficiency of 98.2 % over 250 cycles at a rate of 1 C. This research paves the way for advancements in solid polymer electrolytes for LMBs, offering a promising strategy to enhance their electrochemical performance and fire safety.",LiFePO4,156.6 mAh g-1,1 C,up to 5.2 V,250
486,doc_486,"Solid electrolyte interphase (SEI)/electrolyte interface is critical in determining the lithium (Li) plating/stripping behavior. The solvation structure of Li-ion is well understood in the bulk electrolyte. Still, the mechanism of how SEI components affect the Li-ion solvation structure and desolvation energy barrier at the SEI/electrolyte interface is still unclear. Herein, Ti3C2 Maxine with single halogenated terminations (-Cl, -Br, -I) are synthesized and used as a model system, because their surface terminations induce a double halide-rich SEI formation (LiF and LiCl/LiBr/LiI). We examine the influence of the interaction strength between different Li halides and Li-ion on coordination number of Li ions and distribution of Li ions within the inner Helmholtz plane (IHP). A solvation sheath with a low solvent coordination number forms near the IHP of the LiBr interphase, improving the kinetics of Li deposition. Accordingly, half-cells utilising Li-carbon fiber/Ti3C2Br2 electrodes exhibit a long lifespan of 12,000 h (1 mA cm- 2, 1 mAh cm- 2). A pouch cell comprising Li-carbon fiber/Ti3C2Br2 anode and LiFePO4 cathode displays a capacity retention rate of 97 % after 300 cycles even at a low negative to positive electrode capacity ratio of 2.26. Our research provides crucial principles for the design of SEI components in Li metal batteries.",N/A,N/A,N/A,N/A,N/A
487,doc_487,"The addition of surfactants is considered to be the most effective way to address agglomeration and instability in lithium battery slurry. Herein, polyvinyl pyrrolidone (PVP) and sodium polyacrylate (PAAS) compound surfactants are used as dispersants in lithium iron phosphate slurry. This compounding system not only solves the problem of reduced electrode peel strength caused by PAAS but also creates a synergistic effect through steric hindrance and electrostatic repulsion. The surface of the electrode prepared with the compound surfactants is smooth and firm. The electrodes prepared with 0.3 wt% PVP/0.2 wt% PAAS compound surfactant have the best electrochemical performance, and the results were obtained through excellent rate performance (475 mAh at 10 C) and excellent cycling performance (495.5 mAh with the capacity retention of 93.4% at 1 C after 300 cycles) compared with other samples. The addition of compound surfactants effectively eliminates the agglomeration of electrode surface, reduces the interfacial resistance, improves the electron mobility, and improves the battery rate performance. Meanwhile, the tight connection between the primary particles of lithium iron phosphate ensures efficient release and embedding of lithium ions.",N/A,"475 mAh, 495.5 mAh (after 300 cycles)","10 C, 1 C (after 300 cycles)",N/A,300
488,doc_488,"The significant performance decay in conventional graphite anodes under low-temperature conditions is attributed to the slow diffusion of alkali metal ions, requiring new strategies to enhance the charge storage kinetics at low temperatures. Here, nitrogen (N)-doped defective crumpled graphene (NCG) is employed as a promising anode to enable stable low-temperature operation of alkali metal-ion storage by exploiting the surface-controlled charge storage mechanisms. At a low temperature of -40 degrees C, the NCG anodes maintain high capacities of approximate to 172 mAh g(-1) for lithium (Li)-ion, approximate to 107 mAh g(-1) for sodium (Na)-ion, and approximate to 118 mAh g(-1) for potassium (K)-ion at 0.01 A g(-1) with outstanding rate-capability and cycling stability. A combination of density functional theory (DFT) and electrochemical analysis further reveals the role of the N-functional groups and defect sites in improving the utilization of the surface-controlled charge storage mechanisms. In addition, the full cell with the NCG anode and a LiFePO4 cathode shows a high capacity of approximate to 73 mAh g(-1) at 0.5 degrees C even at -40 degrees C. The results highlight the importance of utilizing the surface-controlled charge storage mechanisms with controlled defect structures and functional groups on the carbon surface to improve the charge storage performance of alkali metal-ion under low-temperature conditions.",LiFePO4,73 mAh g(-1),0.5 degrees C,N/A,N/A
489,doc_489,"Improving the low-temperature performance of lithium-ion batteries is critical for their widespread adoption in cold environments. In this study, we designed a novel LHCE featuring a solvent polarity gradient, designed to maximize both room- and low-temperature ion mobility. Extremely polar fluoroethylene carbonate (FEC) and low-freezing-point, -135 degrees C, non-polar nonaflurobutyl methyl ether (NONA) were supplemented by two intermediate solvents with incremental step-downs in polarity. The intermediate solvents consist of methyl (2,2,2-triflooethyl) carbonate (FEMC) and either diethylene carbonate (DEC), ethyl methyl carbonate (EMC), or dibutyl carbonate (DBC). The four solvents were combined with 1 M lithium bis(fluorosulfonyl)amide (LiFSI) salt and were able to accommodate 37.5% diluent volume, resulting in ultra-low electrolyte freezing points below -120 degrees C. This contrasts with our previously investigated three-solvent LHCE, which only allowed for a 14% diluent volume and a -85 degrees C freezing point. Localized high salt concentrations were shown by less than 3% of FSI- anions being free in solution. The gradient LHCEs also showed room-temperature ionic conductivities above 10-3 S/cm and maintained high ion mobility below -40 degrees C. Lithium metal coin cells with LiFePO4 (LFP) cathodes featuring the gradient LHCEs, a reference three-solvent LHCE, and commercial (1 M LiPF6 in 1:1 EC:DEC) electrolyte were constructed. All gradient LHCEs outperformed both the three-solvent and commercial electrolytes at all temperatures, with the DEC-based gradient LHCE showing the best performance of 159.7 mAh/g at 25 degrees C and 109.2 mAh/g at -50 degrees C, corresponding to a 68% capacity retention. These findings highlight the potential of LHCE systems to improve battery performance in low-temperature environments and propose a new gradient design strategy for electrolytes to yield advantages of both polar and weakly polar solvents.",LiFePO4 (LFP),N/A,N/A,N/A,N/A
490,doc_490,"Manganese-rich LiMn1-yFeyPO4 (e.g., LiMn0.7Fe0.3PO4) is emerging as the most promising olivine cathode ma-terial after LiFePO4, which has a current market demand of >500000 tons per year. However, its commercial application is challenging because of its poor kinetic properties. Although nanocrystallization is a transformative paradigm for improving the kinetics, it results in the concomitant problem of increasing the specific surface area of the material, which leads to more interfacial side reactions. Here, we develop a polyol solvothermal method to boost the particle size (decrease the specific surface area) whilst simultaneously regulating the crystal orientation (improving the kinetics) of LiMn0.7Fe0.3PO4. Importantly, the synthesis can be used at the ton scale, with the off -take potential reaching 1000 tons per year. Cobalt doping and carbon coating are combined to further increase the kinetic properties. Electrochemical measurements demonstrate that the diffusion of the Li+ kinetics is increased by 58.6 % and 46.1 % for the Fe2+/3+ and Mn2+/3+ redox couple during charging and 92.0 % and 21.2 % during discharging, respectively. A capacity of 150 mAh g- 1 at a 5C rate is then delivered. In full batteries (14000 mAh), the capacity retention reaches 89.6 % over 1000 cycles at a 1C rate.",LiMn0.7Fe0.3PO4,150 mAh g-1 (at a 5C rate),"5C, 1C",N/A,1000
491,doc_491,"The Si/C anode is one of the most promising candidate materials for the next-generation lithium-ion batteries (LIBs). Herein, a silicon/carbon nanotubes/carbon (Si/CNTs/C) composite is in situ synthesized by a one-step reaction of magnesium silicide, calcium carbonate, and ferrocene. Transmission electron microscopy reveals that the growth of CNTs is attributed to the catalysis of iron atoms derived from the decomposition of ferrocene. In comparison to a Si/C composite, the cycle stability of the Si/CNTs/C composite can obviously be improved as an anode for LIBs. The enhanced performance is mainly attributed to the following factors: (i) the perfect combination of Si nanoparticles and in situ grown CNTs achieves high mechanical integrity and good electrical contact; (ii) Si nanoparticles are entangled in the CNT cage, effectively reducing the volume expansion upon cycling; and (iii) in situ grown CNTs can improve the conductivity of composites and provide lithium ion transport channels. Moreover, the full cell constructed by a LiFePO4 cathode and Si/CNTs/C anode exhibits excellent cycling stability (137 mAh g-1 after 300 cycles at 0.5 C with a capacity retention rate of 91.2%). This work provides a new way for the synthesis of a Si/C anode for high-performance LIBs.",LiFePO4,N/A,0.5 C,N/A,300
492,doc_492,"Solid-state electrolytes (SSE) exhibit great promise in enhancing the safety of Li metal batteries by replacing flammable liquid electrolytes. However, the practical application of SSE is hampered mainly due to the poor electrode-electrolyte interface, low ion conductivity, and inferior electrochemical stability. Herein, superior nonflammable solid polymer electrolytes are elaborately designed by in situ encapsulating succinonitrile (SN)-based deep eutectic solvent (DES) into the ethoxylated trimethylolpropane triacrylate (ETPTA) matrix (DES-ETPTA). Benefiting from strong polarity and high anti-oxidation capability, as-prepared DES-ETPTA electrolyte shows high ionic conductivity (9.55 x 10-4 S cm-1 at 30 degrees C), high Li+ transference number (0.68), and good electrochemical stability. As a result, the assembled LiFePO4 || Li full cells based on the designed DES-ETPTA electrolyte deliver a high reversible capacity and capacity retention at -10 degrees C and room temperature. Furthermore, considering the compatibility with high-voltage layered oxide cathode, the electrochemical stability of the ETPTA is further improved through the decoration of cyanoacrylate (CA) with strong electron-withdrawing characteristic of C equivalent to N. Consequently, the constructed 4.5 V LiCoO2 || Li full cells using DES-ETPTA-CA electrolyte deliver a high reversible capacity of 144 mAh g-1 and a superior retention rate of 93% after 200 cycles at 0.5 C. This work paves a new pathway to design high-safety and high-voltage solid polymer electrolytes for lithium metal batteries. In situ polymerization is proposed to design high ionic conductivity and good interface contact solid polymer electrolytes. The constructed LiFePO4 (LFP) || Li cells with elaborately designed electrolyte exhibit 100% capacity retention after 100 cycles at -10 degrees C. The electrochemical stability of electrolyte is further enhanced by cyanoacrylate decoration. And the constructed LiCoO2 (LCO) || Li cell with modified electrolyte shows 93% of capacity retention under 4.5 V cut-off voltage after 200 cycles. image",N/A,N/A,N/A,4.5 V,100 cycles
493,doc_493,"Chronoamperometry and galvanostatic procedures were applied in the LiFePO4-based ion exchange approach for the production of NaFePO4 cathodes. The materials obtained by various processes were employed as the cathode electrode in Na-ion half cells, and their structural and electrochemical properties were investigated. According to XRD patterns for both processes, it is seen that the Na-ions were successfully replaced with Li-ions. In addition of this, XPS and EDX-dot mapping analyses were supports the ion exchange procedure. The electrochemical properties of the cathode were investigated using CR2032 cells, and the diffusion coefficient and diffusion activation energy were calculated using the CV graphs at various scan rates and environmental temperatures. It was found that the Na-diffusion rate in the cell is faster at higher temperatures than at lower temperatures. The galvanostatic cycling tests were performed for C/10 and 1C rates at room temperature, 10 degrees C, and 50 degrees C and determined that the first capacities for C/10 and 1C at room temperature were 140mAh/g and 60mAh/g, respectively, with good stability. The full cells of NaFePO4/hard carbon were fabricated by pre-sodiation tech-nique and the battery performance tests revealed that the cells have a 74 mAh/g for C/10-rate with a voltage window of 2-4 V.",N/A,"140mAh/g, 60mAh/g","C/10, 1C",2-4 V,
494,doc_494,"We successfully prepare LiFePO4 nanosheets with a primary particle linearity of only 50-80 nm with the {010} facet as the main exposed surface by using the mixed-solvent method, and control their agglomeration morphology by using ethylene glycol, diethylene glycol, and triethylene glycol (EG, DEG, and TEG) as the inducing agents, which solves the problem of the irregular agglomeration of the nanoparticles to a large extent. The obtained secondary particles have regular morphology, consistent particle size, staggered stacking between nanosheets, and the resulting stacked pores greatly increase the active sites of the material. In addition, due to the different molecular structures of the inducer of LiFePO4 chelating degree of deviation, as a way to achieve the purpose of controlling the thickness of the carbon layer on the surface of LiFePO4. The discharge specific capacity of the spiny spherical secondary particles prepared with EG can reach 168.5 mAh g-1 at 0.2 C, which is close to its theoretical capacity. Due to the nano effect of primary particles, the material is in full contact with the electrolyte and exhibits successively 149.8, 125.9 and 114.5 mAh g-1 even at high multiplicities (2 C, 5 C, 10 C).",LiFePO4,N/A,"0.2, 2, 5, 10 (C)",N/A,N/A
495,doc_495,"Olivine-type lithium iron phosphate (LFP) is used widely as a cathode material with excellent cycling stability, thermal stability, and low cost for lithium-ion batteries in power vehicles and energy storage. However, it has inherent drawbacks that limit its further development, such as low electronic conductivity and lithium ion diffusion rate. Here, secondary spherical particles LFP-W/Ti@C were synthesized using a simple sanding and spray drying method. The pyrolysis of glucose forms a uniform and dense amorphous carbon on the surface of LFP, and the constructed three-dimensional conductive network accelerates the transfer of electrons and ions while mitigating the volume expansion during the lithiation-delithiation process. In addition, the synergistic co-doping of W/Ti achieves nanosizing of primary particles with more active sites providing locations for lithium ions storage, while reducing polarization and internal resistance and enhancing the diffusion kinetics of lithium ion. The LFP-W/Ti@C obtained after optimization still has a discharge capacity of 107.7 mAh g-1 (with a cycle retention rate of up to 100%) after 500 cycles at 5 C. This simple W/Ti co-doping strategy provides excellent rate performance and shows great potential for fast charging in electric vehicles.",LFP-W/Ti@C,107.7 mAh g-1,5 C,N/A,500
496,doc_496,"With the expanding range of applications for lithium-ion batteries, a great deal of research is being conducted to improve their capacity, stability, and charge/discharge rates. This study was performed to investigate the effects of MXene, which has a large surface area and metallic conductivity, as a conductive additive to the cathode, on electrochemical performance. The two-dimensional material MXene constructs a conductive network with zero-dimensional carbon black in plane-to-point mode to improve conductivity and contact area with active materials, thereby facilitating fast charge transfer. The conductive network reduces the internal resistance and polarization of the cathode and aids the diffusion of electrons. The electrode containing an appropriate amount of MXene showed improved rate performance, high discharge capacity (123.9 mAh g(-1) at 4 C), and excellent cycle stability at a high scan rate (125.8 mAh g(-1) at 2 C after 150 cycles) compared to pristine electrodes. Based on these results, Ti3C2Tx MXene is a promising conductive additive in the battery field.",N/A,123.9 mAh g(-1),"4, 2",N/A,150
