Repository: PoulamiSadhukhan5/RAG-for-battery

# Retrieval augmented generation for building datasets from battery literature abstracts
Contains the notebook `Battery_RAG.ipynb` used for creating datasets.\
The test sets are `test_metal_hydride_250_gemma2_9B.xlsx` and `test_metal_hydride_250_llama3_8B.xlsx`.\
Final dataset is `final_extracted_1611.xlsx`
A subset of the generated dataset using this framework showing hydrogen storage properties of various alloys and compounds
extracted from the paper’s abstracts.

## RAG
Open `Battery_RAG.ipynb` in Google Colab.
<a target="_blank" href="https://github.com/PoulamiSadhukhan5/RAG-for-battery/blob/main/Battery_RAG.ipynb">
</a>\
Connect to T4 GPU.\

File: RAG_LiFePO4.csv (part 17 of 22)
,abstract_id,abstract,Cathode,Capacity,C-rate,Voltage,Cycle number
497,doc_497,"Unexpected interface resistance and lithium dendrite puncture hinder the application of garnet-type solid-state electrolytes in high-energy-density systems. Different from the previous high-temperature (>180 C-degrees) molten lithium that promotes the alloying reaction between the coating layer and Li to enhance the interface contact, herein, we introduce liquid-metal-like SbCl3 to construct a three-dimensional Li+ directional-selection interlayer by in situ low-temperature lithiation (80 C-degrees). An interlayer with a more negative interface energy composed of SbLi3 and LiCl exhibits a superior affinity with Li and LGLZO, which reduces the interface resistance and suppresses the growth of Li dendrites by an insulated electron. The introduction of the SbCl3 modification layer into Li/Li symmetric cells enables charge/discharge at a current density of 6.0 mA cm(-2) and operation for more than 1000 h under 2.0 mA cm(-2 )at room temperature. The full cells with the LiFePO4 cathode exhibit a high residual capacity of 144.8 mAh g(-1) at 0.5 C after 1000 cycles and excellent cycling stability with a retention ratio of 94.7% at 1 C after 600 cycles. The low-temperature lithiation method based on an energy-saving perspective should be applied to other types of solid-state electrolyte modification strategies.",LiFePO4,144.8 mAh g(-1),"0.5 C, 1 C",N/A,"1000, 600"
498,doc_498,"Lithium (Li) metal is a promising anode for high-energy-density batteries; however, its practical viability is hampered by the unstable metal Li-electrolyte interface and Li dendrite growth. Herein, a mixed ion/electron conductive Li3N-Mo protective interphase with high mechanical stability is designed and demonstrated to stabilize the Li-electrolyte interface for a dendrite-free and ultrahigh-current-density metallic Li anode. The Li3N-Mo interphase is simultaneously formed and homogeneously distributed on the Li metal surface by the surface reaction between molten Li and MoN nanosheets powder. The highly ion-conductive Li3N and abundant Li3N/Mo grain boundaries facilitate fast Li-ion diffusion, while the electrochemically inert metal Mo cluster in the mosaic structure of Li3N-Mo inhibits the long-range crystallinity and regulates the Li-ion flux, further promoting the rate capability of the Li anode. The Li3N-Mo/Li electrode has a stable Li-electrolyte interface as manifested by a low Li overpotential of 12 mV and outstanding plating/stripping cyclability for over 3200 h at 1 mA cm-2. Moreover, the Li3N-Mo/Li anode inhibits Li dendrite formation and exhibits a long cycling life of 840 h even at 30 mA cm-2. The full cell assembled with LiFePO4 cathode exhibits stable cycling performance with 87.9% capacity retention for 200 cycles at 1C (1C = 170 mA g-1) as well as high rate capability of 83.7 mAh g-1 at 3C. The concept of constructing a mixed ion/electron conductive interphase to stabilize the Li-electrolyte interface for high-rate and dendrite-free Li metal anodes offers a viable strategy to develop high-performance Li-metal batteries.",LiFePO4,N/A,1C (170 mA g-1),N/A,200
499,doc_499,"The construction of artificial interfacial layer on Li anode is one of the most effective methods to block Li dendrite growth and volume expansion. The charge transport and ion diffusion behavior can be regulated due to the variation of component gradients and diffusion kinetics at different depths. However, there are few researches on the regulation of components' distribution in artificial interfacial layer (SEI layer), which is of great significance for enhancing the electrochemical performance of Li anode. Herein, a gradient-design SEI layer is constructed on the Li anode to regulate charge transport and Li ion diffusion behavior in the interface, which could optimize the lithium deposition process. Based on this gradient structure, the gradient distribution of inorganic and organic components in the as-constructed SEI can effectively regulate the Li+ configuration and hinder the volume change during Li plating/stripping progress. With this hybrid interfacial layer, an improved cycling performance of Li-Li symmetric cell is achieved over 1750 h with a low overpotential under an ultrahigh current density of 10 mA cm-2, and ultrahigh capacity of 10 mAh cm-2. Based on the gradient-design artificial SEI film, the pouch cells matched with high-loading LiFePO4 cathode (21 mg cm-2) demonstrates extremely long cycling life with almost no capacity fade, which is superior compared with previous reports.",LiFePO4,10 mAh cm-2,10 mA cm-2,N/A,1750 h
500,doc_500,"Fast-charging technology is indeed a critical technical problem for electric vehicles today. Improving the conductivity of electrode materials is one of the effective ways to solve this technical bottleneck. Here, we incorporated highly conductive MXene and carbon nanotubes into the electrode materials of Li4Ti5O12 (LTO) and LiFePO4 (LFP) to construct the composite electrode material 3D-LTO-CNT-MXene and 3D-LFP-CNT-MXene (named 3D-LTO and 3D-LFP). The 3D-LTO we synthesized demonstrated an impressive capacity of 146.2 mAh g-1 at a 20C rate (where 1C = 175 mA g-1), the 3D-LFP material exhibited a capacity of 104.6 mAh g-1 at a 20C rate (where 1C = 170 mA g-1). This remarkable rate capability can be attributed to the constructed three-dimensional conductive network, which facilitates enhanced electrical conductivity and electron migration rates, thereby promoting rapid charging and discharging of the batteries. Furthermore, we assembled a 3D-LTO||3D-LFP full cell, which demonstrated exceptional performance at a high rate of 10C (1C = 170 mA g-1), achieving an energy density of 68.34 Wh kg-1 and a power density of 1547.5 W kg-1. This work demonstrates the feasibility of constructing 3D highly conductive electrode materials for rapid charging and discharging at high rates. It paves the way for the commercial application of truly ultra-fast charging in electric vehicles. (sic)(sic)(sic)(sic)(sic)(sic)(sic)(sic)(sic)(sic)(sic)(sic)(sic)(sic)(sic)(sic)(sic)(sic)(sic)(sic)(sic)(sic)(sic)(sic)(sic).(sic)(sic)(sic)(sic)(sic)(sic)(sic)(sic)(sic)(sic)(sic)(sic)(sic)(sic)(sic)(sic)(sic)(sic)(sic)(sic)(sic)(sic)(sic)(sic)(sic)(sic).(sic)(sic)(sic)(sic)(sic),(sic)(sic)(sic)(sic)(sic)(sic)(sic)(sic)(sic)(sic)(sic)MXene(sic)(sic)(sic)(sic)(sic)(CNTs)(sic)(sic)(sic)Li4Ti5O12(LTO)(sic)LiFePO4(LFP)(sic)(sic)(sic)(sic)(sic),(sic)(sic)(sic)(sic)(sic)(sic)(sic)(sic)(sic)3D-LTO-CNT-MXene(sic)3D-LFP-CNT-MXene((sic)(sic)3D-LTO(sic)3D-LFP).(sic)(sic)(sic)(sic)(sic)(sic)3D-LTO(sic)20C(sic)(sic)(sic)(1C = 175 mA g-1)(sic)(sic)(sic)(sic)146.2 mAh g-1(sic)(sic)(sic)(sic)(sic),(sic)3D-LFP(sic)(sic)(sic)20C(sic)(sic)(sic)(1C = 170 mA g-1)(sic)(sic)(sic)(sic)104.6 mAh g-1(sic)(sic)(sic)(sic)(sic)(sic)(sic)(sic).(sic)(sic)(sic)(sic)(sic)(sic)(sic)(sic)(sic)(sic)(sic)(sic)(sic)(sic)(sic)(sic)(sic)(sic)(sic)(sic)(sic)(sic)(sic)(sic)(sic)(sic)(sic),(sic)(sic)(sic)(sic)(sic)(sic)(sic)(sic)(sic)(sic)(sic)(sic)(sic)(sic),(sic)(sic)(sic)(sic)(sic)(sic)(sic)(sic)(sic)(sic),(sic)(sic)(sic)(sic)(sic)(sic)(sic)(sic)(sic)(sic)(sic)(sic)(sic).(sic)(sic),(sic)(sic)(sic)(sic)3D-LTO(sic)3D-LFP(sic)(sic)(sic)3D-LTO||3D-LFP(sic)(sic)(sic),(sic)(sic)10C(1C=170 mA g-1)(sic)(sic)(sic)(sic)(sic)(sic)(sic)(sic)(sic)(sic)(sic)(sic)(sic),(sic)(sic)(sic)(sic)(sic)(sic)68.34 Wh kg-1,(sic)(sic)(sic)(sic)(sic)(sic)1547.5 W kg-1.(sic)(sic)(sic)(sic)(sic)(sic)(sic)(sic)(sic)(sic)(sic)(sic)(sic)(sic)(sic)(sic)(sic)(sic)(sic)(sic)(sic)(sic)(sic)(sic)(sic)(sic)(sic)(sic)(sic)(sic)(sic),(sic)(sic)(sic)(sic)(sic)(sic)(sic)(sic)(sic)(sic)(sic)(sic)(sic)(sic)(sic)(sic)(sic)(sic)(sic)(sic)(sic)(sic)(sic)(sic)(sic)(sic)(sic).","MXene, LTO, LFP",146.2 mAh g-1,"20C (10C), N/A",N/A,3D-LTO-CNT-MXene
501,doc_501,"Lithium metal batteries face serious safety challenges caused by flammable organic electrolytes and the growth of lithium dendrite. Trimethyl phosphate (TMP) is a promising alternative for flammable carbonate electrolyte solvents owing to its nonflammable nature. But the low-concentration TMP-based electrolyte is unstable with the lithium metal anode. Here, a TMP-contained quasi-solid electrolyte (PIQSE) with porous polyimide (PI) as supporting skeleton is designed. The cross-linking structure generated by UV curing in PIQSE can lock the reactive TMP solvent to reduce its contact with Li metal. Besides, the PI supporting skeleton with high-temperature resistance can significantly enhance the thermal stability of PIQSE. The combination of PI and TMP prompts the high ionic conductivity and excellent nonflammability of PIQSE. The LiFePO4/Li cell using PIQSE shows superior electrochemical performance in a wide temperature range from -10 to 60 degrees C. Furthermore, the cells with high-voltage cathode of LiNi0.6Co0.2Mn0.2O2 (NCM622) were matched with PIQSE exhibit good cyclic and rate performance. The NCM622/PIQSE/Li pouch cell was also fabricated. It exhibits a high discharge capacity of 182.9 mAhg-1, and can stably light up LEDs after folding and shearing tests, demonstrating broad prospects for highly safe energy storage applications. (sic)(sic)(sic)(sic)(sic)(sic)(sic)(sic)(sic)(sic)(sic)(sic)(sic)(sic)(sic)(sic)(sic)(sic)(sic)(sic)(sic)(sic)(sic)(sic)(sic)(sic)(sic)(sic)(sic)(sic).(sic)(sic)(sic)(sic)(sic)(TMP)(sic)(sic)(sic)(sic)(sic)(sic)(sic)(sic)(sic)(sic)(sic)(sic)(sic)(sic)(sic)(sic)(sic)(sic)(sic), (sic)(sic)(sic)(sic)(sic)(sic)(sic)(sic)(sic)(sic)(sic)(sic)(sic).(sic)(sic), (sic)(sic)(sic)(sic)TMP(sic)(sic)(sic)(sic)(sic)(sic)(sic)(sic)(sic)(sic)(sic)(sic)(sic).(sic)(sic)(sic)(sic)(sic)(sic)(sic)(sic)(sic)(sic)(sic)(sic)(sic)(sic)(PI)(sic)(sic)(sic)(sic)(sic)(sic)(sic)TMP(sic)(sic)(sic)(sic)(sic)(sic)(sic)(PIQSE).PIQSE(sic)(sic)(sic)(sic)(sic)(sic)(sic)(sic)(sic)(sic)(sic)(sic)(sic)(sic)(sic)(sic)(sic)(sic)(sic)(sic)(sic)(sic)(sic)(sic)(sic)(sic)TMP(sic)(sic), (sic)(sic)(sic)(sic)(sic)(sic)(sic)(sic)(sic)(sic).(sic)(sic), (sic)(sic)(sic)(sic)(sic)(sic)(sic)(sic)PI(sic)(sic)(sic)(sic)(sic)(sic)(sic)(sic)(sic)(sic)PIQSE(sic)(sic)(sic)(sic)(sic).PI(sic)TMP(sic)(sic)(sic)(sic)PIQSE(sic)(sic)(sic)(sic)(sic)(sic)(sic)(sic)(sic)(sic)(sic)(sic)(sic)(sic)(sic)(sic)(sic).(sic)PIQSE(sic)(sic)(sic)LiFePO4/Li(sic)(sic)(sic)-10(sic)60 degrees C(sic)(sic)(sic)(sic)(sic)(sic)(sic)(sic)(sic)(sic)(sic)(sic)(sic)(sic)(sic)(sic).(sic)(sic), (sic)PIQSE(sic)(sic)(sic)(sic)(sic)(sic)(sic)LiNi0.6Co0.2Mn0.2O2(NCM622)(sic)(sic)(sic)(sic)(sic)(sic)(sic)(sic)(sic)(sic)(sic)(sic)(sic)(sic).(sic)(sic)(sic)NCM622/PIQSE/Li(sic)(sic)(sic)(sic)(sic)(sic)(sic)182.9 mAhg-1(sic)(sic)(sic)(sic)(sic)(sic), (sic)(sic)(sic)(sic)(sic)(sic)(sic)(sic)(sic)(sic)(sic)(sic)(sic)(sic)(sic)(sic)(sic)(sic)(sic)LED, (sic)(sic)(sic)(sic)(sic)(sic)(sic)(sic)(sic)(sic)(sic)(sic)(sic)(sic)(sic)(sic)(sic)(sic)(sic)(sic)(sic)(sic)(sic)(sic)(sic).",LiNi0.6Co0.2Mn0.2O2 (NCM622),N/A,N/A,-10 to 60 degrees C,N/A
502,doc_502,"The broad application of solid-state polymer electrolytes (SPEs) has been hindered by the extremely low transference number of lithium ions and ionic conductivities. This study innovatively introduces Co-doped Li4Ti5O12 (CLTO) into poly(ethylene oxide) (PEO) matrix, CLTO not only brings a stronger interaction with TFSI-, but also weakens the Li-O bond in Li4Ti5O12 and reduces the diffusion activation energy of Li+. Thus, CLTO introducing PEO-based polymer solid electrolytes could simultaneously promote the dissociation of Li+ from LiTFSI and Li4Ti5O12, constructing efficient dual lithium salt dissociation regions and rapid Li+ conduction channels. The experimental tests and density functional theory calculations have confirmed the operational mechanisms of CLTO within the polymer matrix. As a result, the obtained SPEs exhibit a high ionic conductivity (1.09 x 10(-4) S cm(-1)) and a quite large tLi+ of 0.83 at 60 degrees C. Moreover, the low (Highest Occupied Molecular Orbital) HOMO energy (-7.25 eV) of the CLTO-LiTFSI-PEO-10 (CLP-10) endow it can accommodate both the Li-metal anode and high-voltage cathodes. The all-solid-state LiFePO4||Li and NCM811|| Li batteries offer exceptional specific capacities of 164.61 and 194.95 mAh/g at 60 degrees C, respectively. In addition, the pouch cell assembled with CLP-10 works stably under extreme conditions such as bending and shearing.",N/A,164.61 mAh/g and 194.95 mAh/g,60 degrees C,N/A,N/A
503,doc_503,"Lithium-ion batteries for automotive and military applications must tolerate high current loads, i.e., be able to be charged/discharged in less time. Existing cathode materials do not fully satisfy this requirement being seldom capable of operating with specific currents that exceed similar to 7500 mA g-1 (similar to 50 C). A way out of this critical issue may be found in the surface modification of a material with a conducting polymer. This paper reports on LiMn2O4 covered with a conducting poly (pyrrole) layer and demonstrating outstanding electrochemical properties. Pristine LiMn2O4 has a specific capacity of 104 mAh g(-1) and sustains the discharge current of 6660 mA g(-1) (45 C). After surface modification, the LiMn2O4-poly(pyrrole) composite increases its specific capacity to 140 mAh g(-1) and acquires an ability to withstand the discharge current of 44,000 mA g(-1) (300 C). We separate common Faradaic and pseudocapacitive processes responsible for the high-rate behavior of LiMn2O4 and suggest approaches enabling one to calculate the penetration depth of lithium ions into the material in fast pseudocapacitive processes as 2.5-5 LiMn2O4 unit cells (5-10 lithium-accessible layers). Our results suggest that covering the surface of cathode materials with conducting polymers could be a simple and effective tool in increasing the high-rate ability and overall performance of electrode materials for lithium-ion batteries of special purpose.",LiMn2O4,104 mAh g(-1),"45 C, 50 C",N/A,N/A
504,doc_504,"Despite the enormous efforts to control the growth behavior of Li, achieving a dendrite-free Li deposition and high-energy-density have remained an inevitable challenge of Li metal batteries. Here, the conformal deposition of Li metal is reported on electroactive organic materials to achieve a high-energy-density and electrochemical longevity. To this end, Li2C8H4O4 (Li2TP), which can act as both the electrode material (providing the redox capacity) and Li host (inducing the dendrite-free Li deposition), is used as the model electroactive organic material. The Li2TP host exhibits reversible sequential lithiation/delithiation and Li deposition/stripping reactions. Consequently, a Li-free full cell constructed by the Li2TP host (without pre-charging) and a LiFePO4 cathode delivered a high areal capacity (approximate to 3.8 mAh cm-2), exceptional rate performance (<= 12 mA cm-2), and superior cyclability (80% capacity retention after 100 cycles). This electroactive organic material-based Li host strategy can provide a new perspective for the development of practical Li metal batteries. A conformal and dendrite-free deposition of lithium metal on electroactive organic materials (Li2C8H4O4) is demonstrated, which can achieve both redox capacity and lithium electrodeposition stabilization. This work provides a new design concept for electroactive Li hosts that enable practical Li metal batteries with high energy density and electrochemical longevity. image",N/A,80% (capacity retention),N/A,N/A,100
505,doc_505,"Lithium metal batteries are highly desired for durable and high-power energy storage devices due to high theoretical capacity and lowest redox potential. Nevertheless, high activity of Li, large volume change, and Li dendrite formation during cycling severely hinder their further application. Herein, an inventive Cu collector decorated with holey MoO2-Mo3N2 heterojunction nanobelts-coated reductive graphene oxide (G-MoO2-Mo3N2, GMM) for high-performance Li metal batteries is reported. The collector features synergistic functions of remarkable lithiophilicity, a built-in electric field formed by splendid interfacial contact, and dense lithiophilic-enriched solid electrolyte interphase layer. They facilitate robust charge transfer and ionic diffusion, and meliorate inhomogenous Li-ion flux for inhibiting the growth of dendrites. In addition, the incorporation of flexible graphene layer enhances the structural integrity and electron transport kinetics. Remarkably, it is demonstrated that GMM significantly enhances Coulombic efficiency of approximate to 99.5% over 1566 cycles (0.5 mA cm(-2)/0.5 mAh cm(-2)). Furthermore, excellent cycling and rate capability of full cells with the GMM@Cu anode and high areal loading of LiFePO4 cathode (22.2 mg cm(-2)) are also realized. This work illustrates the superiority of synergetic design of lithiophilic sites plus electron transport kinetics for the current collector of Li-metal anode to seek the high energy density.",LiFePO4,N/A,0.5 mA cm(-2),N/A,1566
506,doc_506,"Transition metal oxides with high capacity still confront the challenges of low initial coulombic efficiency (ICE, generally <70%) and inferior cyclic stability for practical lithium-storage. Herein, a hollow slender carambola-like Li0.43FeO1.51 with Fe vacancies is proposed by a facile reaction of Fe3+-containing metal-organic frameworks with Li2CO3. Synthesis experiments combined with synchrotron-radiation X-ray measurements identify that the hollow structure is caused by Li2CO3 erosion, while the formation of Fe vacancies is resulted from insufficient lithiation process with reduced Li2CO3 dosage. The optimized lithium iron oxides exhibit remarkably improved ICE (from 68.24% to 86.78%), high-rate performance (357 mAh g(-1) at 5 A g(-1)), and superior cycling stability (884 mAh g(-1) after 500 cycles at 0.5 A g(-1)). Paring with LiFePO4 cathodes, the full-cells achieve extraordinary cyclic stability with 99.3% retention after 100 cycles. The improved electrochemical performances can be attributed to the synergy of structural characteristics and Fe vacancy engineering. The unique hollow structure alleviates the volume expansion of Li0.43FeO1.51, while the in situ generated Fe vacancies are powerful for modulating electronic structure with boosted Li+ transport rate and catalyze more Li2O decomposition to react with Fe in the first charge process, hence enhancing the ICE of lithium iron oxide anode materials.",LiFePO4,N/A,5 A g(-1),N/A,500
507,doc_507,"Sodium-ion batteries (SIBs) have attracted wide interest for energy storage because of the sufficient sodium element reserve on the earth; however, the electrochemical performance of SIBs cannot achieve the requirements so far, especially, the limitation of cathode materials. Here, a kilogram-scale route to synthesize Na2FePO4F/carbon/multi-walled carbon nanotubes microspheres (NFPF@C@MCNTs) composite with a high tap density of 1.2 g cm(-3) is reported. The NFPF@C@MCNTs cathode exhibits a reversible specific capacity of 118.4 mAh g(-1) at 0.1 C. Even under 5 C with high mass loading (10 mg cm(-2)), the specific capacity still maintains at 56.4 mAh g(-1) with a capacity retention rate of 97% after 700 cycles. In addition, a hard carbon||NFPF@C@MCNTs pouch cell is assembled and tested, which exhibits a volumetric energy density of 325 Wh L-1 and gravimetrical energy density of 210 Wh kg(-1) (base on electrode massing), and it provides more than 200 cycles with a capacity retention rate of 92%. Furthermore, the pouch cell can operate in an all-climate environment ranging from -40 to 80 degrees C. These results demonstrate that the NFPF@C@MCNTs microspheres are a promising candidate cathode for SIBs and facilitate its practical application in sodium cells.",NFPF@C@MCNTs,118.4 mAh g(-1),"0.1 C, 5 C",N/A,700
508,doc_508,"Compared with LiFePO4 materials, manganese-based olivine is a promising cathode candidate with high energy and low cost for Li-ion batteries (LIBs). Its rate capability and cyclability challenges still remain even with nano-size and carbon coating. Herein, a high-rate performance is achieved by introducing a novel carbon coating source, poly propylene glycol (PPG 2000). Compared with traditional glucose carbon coating source, it is found that PPG facilitates a highly uniform conductive carbon coating during the carbonized process. Moreover, laser particle size analyzer also suggest that PPG 2000 can act as a highly effective dispersant, which can result in finer primary particles during grinding. Therefore, electronic and ionic conductivity are greatly improved so that the highly Li+ conductive nature of olivine materials can be fully unleashed. The final LiMn0.6Fe0.4PO4/C materials can deliver a capacity of 120 mAhg(-1) even at 10 C rate. This work demonstrates the importance of novel carbon coating source to the active cathode particles and opens upon a new venue for the large-scale fabrication of manganese-based olivine cathode materials.",Manganese-based olivine,120 mAhg(-1),10 C rate,N/A,N/A
509,doc_509,"Garnet-type Li6.4La3Zr1.4Ta0.6O12 (LLZTO) solid-state electrolyte, due to its high ionic conductivity and excellent electrochemical stability with lithium, presents considerable potential for application prospects in solid-state lithium metal batteries (SSLMBs). Nevertheless, the poor wettability of the lithium anode with LLZTO solid-state electrolyte leads to contact defects and interface deterioration during cycling, resulting in pronounced lithium dendrite growth. A composite lithium anode (Li-KCO) has been developed by simply incorporating low-cost K2CO3 powder into molten lithium, demonstrating markedly improved wettability with LLZTO compared to pure lithium. Additionally, this composite anode exhibits excellent wettability with various other substrates, enabling a rapid formation of an ultra-thin lithium layer (similar to 5 mu m) on copper foil. Furthermore, Li-KCO|LLZTO interface composed of LiC6 and Li2O constructs a ion-electron conductive layer, achieving uniform lithium plating-stripping process and facilitating the diffusion of lithium ions (Li+), thus inhibiting the growth of lithium dendrites. Consequently, the symmetric cell has achieved a high critical current density of 1.0 mA cm(-2), along with an extended cycle life of 4500 h at 0.2 mA cm(-2) at room temperature and 2500 h at 0.8 mA cm(-2) at 60 degrees C. Coupled with LiFePO4 cathode demonstrates stable cycling performance for 120 cycles at 0.5 C with an initial discharge capacity of 154.5 mAh g(-1). This work provides pragmatic insights for the advancement of high-performance SSLMBs and ultra-thin lithium metal anodes.",LiFePO4,154.5 mAh g(-1),0.5 C,,
510,doc_510,"The construction of carbon-encapsulated transition metal nanotube structures is a preferred method that can effectively slow down volume expansion, improve cycling stability and enhance the electrical con-ductivity of the reactive sites of lithium-ion batteries. In this study, nanotubes of carbon-coated NiCo-NiCo2O4 nanoparticles (NC-NCO@C) were prepared by a one-step molten salt method at high tempera-ture using Ni and Co as catalytic centers and sodium acetate as carbon source. We used NC-NCO@C-2 nanotubes as anode materials for lithium-ion batteries(LIBs), which exhibited excellent lithium storage performance and good stability, with a specific capacity of 616.26 mAh g-1 after 1000 cycles at a high current density of 1 A g-1. In addition, NC-NCO@C-2 were used as anodes in lithium-ion full cells and LiFePO4 (LFP) was used as the cathode. The NC-NCO@C-2//LFP full-cell exhibits high capacity and good cycling stability, with a capacity of 100.7 mAh g-1 after 100 cycles and a capacity retention rate of 92%. The construction of NC, NCO, and carbon ternary complexes was found to activate and promote the reversible conversion of certain inorganic components at the solid electrolyte interfaces (SEI), which effectively reduced the volume change during cycling, increased the electrical conductivity, and improved the cycling stability of the electrode. The proposed one-step molten salt synthesis of Carbon-coated metals complexes with excellent compatibility characteristics, is expected to solve the problem of volume change in transition metals, which is encountered in LIBs applications.(c) 2023 Elsevier Inc. All rights reserved.",LFP,100.7 mAh g-1,N/A,N/A,100
511,doc_511,"The popularization of lithium metal anode has been limited due to uneven deposition processes and lithium dendrites. Guiding homogeneous nucleation during the initial plating stage of lithium is vital to obtain a stable lithium metal anode. Herein, an ultra-thin dipole layer that can be used to regulate the diffusion layer is prepared by anodizing and strong polarization on a titanium foil collector. It is demonstrated that the vertical distributions of ionic concentration and electrostatic potential on the nBTO@Ti electrode are modulated by the ultrathin dipole layer, leading to uniform diffusion of lithium ions and reduction of overpotential. Consequently, a uniform lithium nucleation and plating process are achieved on a polarized BaTiO3 collector, which is verified by microscopy. The average coulombic efficiency of the deposition-dissolution process is as high as 98.3% for 300 cycles at 0.5 mA cm-2. Moreover, the symmetrical cell shows flat potential platforms of 25 mV for 1000 cycles at 0.5 mA cm-2. Full cell with LiFePO4 as cathode also reveals excellent electrochemical performances with a steady discharge capacity of 120 mAh g-1 at 1 C and a high capacity retention of 93.3% after 200 cycles.",LiFePO4,120 mAh g-1,1 C,25 mV,200
512,doc_512,"Under the background of carbon peaking and carbon neutrality in China, anaerobic digestion of sludge to produce methane was an important way to recover biomass energy. But plenty of as-generated biogas slurry (BS) with high P concentration was valuable and difficult to dispose. Here, this work proposed a low-carbon emitting Fe-cycle strategy to recover battery-grade FePO4 from BS. At pH=1.0, the P-leaching rate of Fe-sludge (42.93 +/- 1.49 mg g- 1) generated by polymerized ferrous sulfate (an inorganic polymer coagulant) addition into BS was 93.46 +/- 3.56% and high-purity FePO4 (99.0%) could further be obtained by Fe3+ supplement and pH adjustment (pH=2.0). The contents of all elements in recovered FePO4 product fully complied with the battery grade of national industry standard of China (HG/T 4701-2021). After battery-grade FePO4 precipitate separation, recovery solution (RS) with remaining Fe3+ was reutilized to remove 88.05 +/- 1.77% of P when mixed with BS wit RS/BS ratio of 2:1, thus achieving a Fe cycle utilization. Meanwhile, the recovery cost of 5.42 $/kg P and CO2 emissions of 80.83 kg/kg P were lower than those of current FePO4 industrial production (14.60 $/kg P and 110.60 kg/kg P). Finally, the LiFePO4/C cathode material based on recovered FePO4 from BS exhibited stable discharge specific capacity of 84.6-100.2 mAh/g during 100 charge-discharge cycles. In general, this study successfully manifested the feasibility of novel Fe-cycle battery-grade FePO4 recovery strategy from wastewater, paving a viable low-carbon emitting pathway for future Li-battery manufacture industry.",LiFePO4/C,84.6-100.2 mAh/g,N/A,N/A,100
513,doc_513,"In rechargeable batteries, there are many electrodes exhibiting good ion-storage performance under mild conditions. However, uncontrolled electrolyte decomposition (UED) will hardly be avoided once harsh conditions, e. g., high-voltage, thick electrode, large rate, long cycle, etc., are adopted to pursue possible breakthrough in energy and power. Here, take commercial LiFePO4 (pristine LiFePO4) as an example, UED due to progressive cracking which resulted from long-term and repetitive structure deformation, large rate, thick electrode, and overcharge, was prevented by uniform encapsulation of Ca-based hybrid interfaces (CHI). Li-metal batteries with Ca-modified LiFePO4 cathodes delivered much higher (initial coulombic efficiency of 98.0 % vs. 94.5 % at 20 mA g(-1)), and more stable coulombic efficiencies (99.11 %-100.03 % vs. 96.05-98.79 % at 50 mA g(-1) for 100 cycles) than those of pristine ones at wide window voltage of 2.0-4.2 V. Li-ion batteries with Ca-modified LiFePO4 cathodes and graphite anodes even presented stable coulombic efficiencies of 99.9 % for more than 400 cycles at high areal capacity (2.66 mAh cm(-2)), thick electrode (active material approximate to 18 mg cm(-2)), and large rates (0.18-3.6 mA cm(-2)). The ultrastable Ca-based cathode electrolyte interphases (Ca-CEIs) evolved from CHIs accounts for the good retention of coulombic efficiencies.",Ca-based,N/A,0.18-3.6,2.0-4.2 V,400
514,doc_514,"Redox-active pi-conjugated polymers exhibit great potential in energy storage applications. However, how the location of redox-active sites affects the electrochemistry and battery performance remains elusive. In this study, three isomeric conjugated polymers with redox-active azo units linked with thiophene were designed and synthesized. The impact of the location of azo units (para vs meta linkage, main chain vs side chain) in the conjugated polymers on the properties of electro-chemistry and battery performance were systematically studied. Experimental and theoretical studies clearly demonstrate that redox-pendant and meta junction are two effective features to design redox-conjugated polymers for high-performance energy storage. By merging the two features, the polymer exhibits a high azo utilization of close to 100% and displays the highest specific capacity of 215 mAh g-1 at 0.1 A g-1, along with a long and flat charge/ discharge plateau appearing at 1.7 V. Moreover, the as-fabricated full battery using polymers with such a design as the anode coupled with LiFePO4 or LiCoO2 as the cathode delivers satisfactory discharge specific capacities of 110 and 95 mA h g-1 at 0.1 A g-1, along with output voltages of 1.9 and 2.3 V, respectively. The practical application of the full battery to power an LED bulb was also demonstrated. The present study provides useful insights into the tuning of the structures for high-performance batteries.",LiFePO4 or LiCoO2,N/A,0.1 A g-1,1.7 V,N/A
515,doc_515,"LiFePO4 batteries play a crucial role in energy storage and electric vehicles, with their precursor, FePO4, directly determining the electrochemical performance of LiFePO4. The key to preparing high-quality FePO4 is the precise regulation of crystal morphology. This study investigates the inter-ionic interaction of Fe3+ in a complex phosphate system to form monoclinic FePO4 with high crystallinity by precisely controlling process parameters such as pH and reaction temperature. The optimized process parameters are as follows: during the leaching stage, a P/Fe feeding ratio of 3:1 and a reaction temperature of 90 degrees C; during the oxidation stage, a 140 % excess of H2O2 and a reaction temperature of 50 degrees C; and during the crystallization stage, a pH of 1.5 and a reaction temperature of 90 degrees C, with an aging time of 1 h. The resulting FePO4 has a round cake morphology with a diameter of approximately 1.5 mu m and a thickness of about 0.5 mu m. The particle size distribution is narrow, with a D50 of 2.64 mu m. The products exhibit consistent crystalline morphology, high crystallinity, an Fe content of 36.595 %, a P content of 20.676 %, and an Fe/P ratio of 0.981. The synthesized LiFePO4/C derived from this FePO4 shows a discharge capacity of 154 mAh/g at 0.2C. The proposed preparation mechanism has significant theoretical implications for the efficient and environmentally friendly production of FePO4 in the industry.",LiFePO4,154 mAh/g,0.2C,N/A,N/A
516,doc_516,"In lithium-ion batteries (LIBs), separator is used to provide a barrier between the anode and cathode and provide freedom for the transport of lithium-ions, which serves a key function in inhibiting internal short circuit and improving the battery safety. The limited wettability of commercial polyolefin separators in electrolytes restricts its utilization in extreme environmental conditions. In our work, we choose polypropylene (PP) as the precursor and can address the issue of poor wettability through suitable modification methods. Tannic acid (TA) and diethylenetriamine (DETA) were utilized to coat PP separator via hierarchical self-assembly approach, and the coating is further stabilized by taking advantage of the specific oxidizing properties of sodium periodate. This method scarcely increases the separator thickness or sacrifices the microporous structure of the original separator. The improved separator not only exhibits outstanding wetting capability and relatively high ion conductivity (1.24 mS cm-1), but also has the highest lithium-ion migration number of 0.74. This indicates that when the modified separator is applied to LIBs, its electrochemical performance is significantly enhanced. The enhancement in electrochemical performance of LIBs is attributed to the strong absorption and retention ability of the coating on the separator. The reversible capacity of Li/PP-TD2 separator/LiFePO4 battery is 144.3 mAh g-1 at 2C, which is higher than that of PP separator (117.1 mAh g-1) under the same current density. Even after 200 cycles, the PP-TD2 separator with two-layer assembly modification still maintains a higher coulombic efficiency of 97.55% and a discharge capacity of 96.6%. This hierarchical self-assembly modification of PP provides an effective approach for fabricating high-performance separator. Battery rate performance of different separators. image",LiFePO4,"144.3 mAh g-1, 117.1 mAh g-1 (PP separator)",2C,N/A,200
517,doc_517,"All-solid-state lithium-metal batteries (ASSLMBs) using poly(ethylene oxide)-based solid polymer electrolytes (PEO-SPEs) hold potential for achieving high energy densities. However, PEO-based ASSLMBs are constrained by the need for elevated operating temperatures, diminished Li+ conductivity, and limited electrochemical windows, restricting their practical applications. Herein, a host-guest recognition system was constructed to address these challenges, with polyoxometalates (POMs) and Cyclodextrins (CDs) employed as host and PEO-SPEs as gust to form PW12@CD PEO electrolyte and to further realize wide-temperature range ASSLMBs. Impressively, PW12, characterized by its unique 3D ion transport channels and oxygen-rich surfaces, acted as an effective host for PEO electrolytes. This material improved Li+ transport kinetics and promoted lithium bis(trifluoromethane) sulfonimide (LiTFSI) decomposition. The PW12@CD PEO system, leveraging the properties of PW12 in the PEOSPEs, provided dual SEI/CEI protection capability through the formation of a LiF-rich SEI layer and an inorganic compound-rich CEI layer. Therefore, this system enabled stable operation of LiFePO4 (LFP) across a wide temperature range (-20-60 degrees C) and high-voltage LiNi0.5Co0.2Mn0.3O2 (NCM523) cathodes. The assembled Li|| PW12@CD PEO||LFP cycled stably for over 100 cycles at high temperature (60 degrees C), maintaining a favorable specific capacity of 151 mAh g-1. The Li||gel-PW12@CD PEO||LFP also cycled stably for over 200 cycles under low temperature (-20 degrees C), with a favorable specific capacity of 110 mAh g-1. Meanwhile, Li||PW12@CD PEO||LFP pouch cell demonstrated a discharge capacity of approximately 120 mAh g-1, with an impressive capacity retention of 84.4 % and an average Coulombic efficiency (CE) of 97.7 % after 400 cycles at room temperature.",NCM523,"110 mAh g-1, 120 mAh g-1",N/A,"-20-60 degrees C, 60 degrees C","over 100 cycles, over 200 cycles, 400 cycles"
518,doc_518,"A coaxial anode with a carbon fiber core encapsulated in nanocrystalline FeNiMnO4 with a nitrogen-doped carbon sheath was prepared using carbon fiber cloth as the core, FeNiMnO4 nanocrystallite arrays as the first coating layer and nitrogen-doped carbon derived from F127 (a kind of triblock copolymer)-resorcinol-melamine gel as the outer layer. After annealing at 600 degrees C it was used as the anode material of an all solid flexible lithium ion battery using LiFePO4 as the cathode material and boron nitride modified polyethylene oxide as the electrolyte. The battery had a large areal capacity of similar to 1.40 mAh cm(-2) and satisfactory cycling stability under different bending and strain states. Annealing below 600 degrees C leads to incomplete carbonization of the nitrogen-doped carbon and thus a low electrical conductivity while above 600 degrees C aggregation of FeNiMnO4 nanocrystallites and their detachment during cycling are observed under bending and strain.",LiFePO4,N/A,N/A,N/A,N/A
519,doc_519,"Nano-silicon (Si) integrating carbonous material has been recognized as a viable approach for restraining the intrinsic serious volume change and enhancing poor conductivity, finally resulting in improved electrochemical properties, including capacity, rate performance, and cycling life-span. Nevertheless, it remains a huge challenge via a straightforward strategy to obtain the homogeneous Si@C composite with an exceptional Li+ storage performance. Herein, novel Si integrating a S, N co-doped carbon shell and a graphite composite material (Si@C/SN@Graphite) have been prepared through combining in situ carbon coating with a liquid-phase ball milling method, in which thiourea was used as dopant, poly(ethylene glycols) were used as carbon coating precursor, and graphite was utilized as carbon matrix. The combined effect of the S and N co-doping carbon coating layer and graphite sheet is sufficient to efficiently restrain the serious volume expansion, enhance electronic conductivity, and provide numerous Li+ storage rooms for Si anode. Furthermore, the theoretical simulation and electrochemical testing have been carried out to further demonstrate the superiority of the S, N co-doped carbon coating layer. As a result, the as-prepared Si@C/SN anode delivers a notable initial Coulombic efficiency (ICE) of 91%, high reversible capacity of 1213 mAh/g at 2 A/g within 0-1.0 V coupled with 92.8% capacity retention rate for 400 cycles. Moreover, the Si@C/SN@Graphite anode exhibits outstanding reversible capacities of 690 and 379 mAh/g at 0.05 and 1 A/g within 0-2 V along with a 90% capacity retention rate for 500 cycles. Additionally, the full cell assembled by using Si@C/SN@Graphite as anode and LiFePO4 as cathode presents reversible capacities of 176.5 and 137.9 mAh/g at 0.2 and 3 C, respectively, and considerable ICE of 92% as well as 90% capacity retention for 200 cycles. This work provides a facile and cost-effective strategy for obtaining Si@C composites with exceptional Li-ion storage capabilities in LIBs.",LiFePO4,"176.5, 137.9 mAh/g","0.2, 3",0-1.0 V,500
