Repository: PoulamiSadhukhan5/RAG-for-battery

# Retrieval augmented generation for building datasets from battery literature abstracts
Contains the notebook `Battery_RAG.ipynb` used for creating datasets.\
The test sets are `test_metal_hydride_250_gemma2_9B.xlsx` and `test_metal_hydride_250_llama3_8B.xlsx`.\
Final dataset is `final_extracted_1611.xlsx`
A subset of the generated dataset using this framework showing hydrogen storage properties of various alloys and compounds
extracted from the paper’s abstracts.

## RAG
Open `Battery_RAG.ipynb` in Google Colab.
<a target="_blank" href="https://github.com/PoulamiSadhukhan5/RAG-for-battery/blob/main/Battery_RAG.ipynb">
</a>\
Connect to T4 GPU.\

File: RAG_LiFePO4.csv (part 18 of 22)
,abstract_id,abstract,Cathode,Capacity,C-rate,Voltage,Cycle number
520,doc_520,"Polymer electrolytes (PEs) based on poly(ethylene oxide) (PEO) have gained increasing interest in lithium-ion batteries (LIBs) and are expected to solve the safety issue of commercial liquid electrolytes due to their excellent thermal and mechanical stability, suppression of lithium dendrites and shortened battery assembly process. However, challenges, such as high interfacial resistance between electrolyte and electrodes and poor ionic conductivity (sigma) at room temperature (RT), still limit the use of PEO-based PEs. In this work, an in situ PEO-based polymer electrolyte consisting of polyethylene glycol dimethacrylate (PEGDMA) 1000, lithium bis(fluorosulfonyl)imide (LiFSI) and DMF is cured on a LiFePO4 (LFP) cathode to address the above-mentioned issues. As a result, optimized PE shows a promising sigma and lithium-ion transference number (t(Li)(+)) of 6.13 x 10(-4) S cm(-1) and 0.63 at RT and excellent thermal stability up to 136 degrees C. Moreover, the LiFePO4//Li cell assembled by in situ PE exhibits superior discharge capacity (141 mAh g(-1)) at 0.1 C, favorable Coulombic efficiency (97.6%) after 100 cycles and promising rate performance. This work contributes to modifying PEO-based PE to force the interfacial contact between the electrolyte and the electrode and to improve LIBs' performance.",LFP,141 mAh g(-1),0.1 C,N/A,100
521,doc_521,"Lithium manganese iron phosphate (LMFP) material is a promising cathode for lithium-ion batteries, yet suffers from poor conductivity and manganese dissolution. Here, we develop an integrated strategy combining precursor particle refinement and N,S co-doped carbon coating. The optimized LMFP/C-20 %N,S exhibits enhanced structural uniformity, interfacial stability, and electrochemical performance, delivering 151.0 mAh center dot g-1 and 132.7 mAh center dot g-1 at 0.2 C and 1 C with capacity retention rates of 100.4 % and 107.9 %, respectively. XPS and EIS analyses reveal suppressed side reactions and stable cathode electrolyte interphase (CEI) formation, offering insights into surface engineering for phosphate-based cathodes.","LMFP/C-20 %N,S","151.0 mAh/g, 132.7 mAh/g","0.2 C, 1 C",N/A,N/A
522,doc_522,"Poor electrode/solid electrolyte interface contacts and interface stabilities limit the normal operation and practical applications of all-solid-state lithium metal batteries (ASSLMBs) at room temperature. Herein, a facile, moderate-temperature formation method was described to improve the interface between the garnet-type solid electrolyte and electrode material, giving ASSLMBs good electrochemical performance, even at room temperature (25 degrees C). During this moderate-temperature formation method, the ASSLMBs were charged/discharged once at 100 degrees C. Consequently, the interface impedance between the Li metal anode and garnet-type solid electrolyte decreased, but more importantly, this method formed a stable interface with higher ionic conductivity between the LiFePO4 composite cathode and garnet-type solid electrolyte via the decomposition of Li2CO3 between the cathode and solid electrolyte. Therefore, the total internal resistance of the ASSLMBs was reduced by half at 25 degrees C compared with after simply heating at 100 degrees C. The discharge capacity at 0.05 C and 25 degrees C increased from 20 to 120 mAh g(-1), and the batteries showed a stable cyclability of 100 cycles with 99% Coulombic efficiency. The moderate-temperature formation method was beneficial to promote the application of room temperature, all-solid-state batteries.",N/A,120 mAh g(-1),0.05 C,N/A,100
523,doc_523,"Recycling of spent lithium iron phosphate (LFP) batteries is of great interest due to its enormous environmental and economic benefits. To enhance the electronic conductivity of regenerated materials, the carbon coating process of spent LFP in the regeneration stage is inevitable. This will lead to further accumulation of carbon content in the spent LFP and deteriorate the electrochemical performance of the regenerated materials. This study employed oxidation roasting and solid-phase reduction method to regenerate LFP materials and systematically investigated the mechanism of the oxidation/reduction stage of spent LFP. Notably, an oxidation temperature of 500 degrees C can successfully achieve a high carbon removal rate of 90.5 %. In addition, the increasing reduction temperature helps increase the crystallinity of the regenerated materials. The optimum process parameters were determined to be an oxidation temperature of 500 degrees C and a reduction temperature of 700 degrees C, at which the electrochemical performances of the regenerated LFP materials were 152.3, 149.0, 143.4, 137.8, 129.8, and 112.8 mAh/g at 0.1, 0.2, 0.5, 1, 2, and 5C, respectively. Moreover, the discharge specific capacity maintains 130.7 mAh/g after 100 cycles at 1C. This study promotes the further industrial development of the oxidation roasting and solid-phase reduction method.",LFP,"130.7 mAh/g, 152.3-112.8 mAh/g","0.1, 0.2, 0.5, 1, 2, 5C",N/A,100
524,doc_524,"Composite polymer electrolytes (CPEs) with Li6.4La3Zr1.4Ta0.6O12 (LLZTO) ceramic oxide electrolytes are attracting significant interest because of the merits of LLZTO. However, inadequate solid-solid contact between electrolytes and electrodes invariably results in high interfacial impedance, which is harmful to CPEs' perfor-mance. Herein, fluoroethylene carbonate (FEC) additive which possesses excellent ability in guiding uniform Li+ deposition and suppressing Li dendrite growth was introduced into the electrolyte, and novel CPEs were suc-cessfully prepared. It shows a broad electrochemical window of 5.2 V (vs. Li+/Li), low interface impedance, and a high lithium ion migration number of 0.62. As a result, the assembled symmetrical Li/PHTL-FEC-LLZTO/Li cells can run stably for over 500 h at 0.2 mA cm-2. Moreover, the Li metal battery with LiFePO4 (LFP) cathode shows superior cyclic stability with a high initial capacity of 132.9 mAh g-1, and a large retention of 88.5% after 200 cycles at 0.5 C. This excellent electrochemical performance of the battery can be attributed to the employment of FEC additives, which endows promising potential in reducing the interface impedance, promoting lithium uni-form deposition, and stabling interface performance in the electrolyte.",LiFePO4 (LFP),132.9 mAh g-1,0.5,N/A,200
525,doc_525,"The development of next-generation high-capacity freestanding materials as electrodes in lithium-ion batteries (LIBs) has significant potential. Here, oxygen vacancy-rich ZnO (Ov-ZnO) deposited on carbonized bacterial cellulose (CBC) aerogels is developed via in-situ uniformly growing ZIF-8-NH2 particles on CBC aerogels, fol-lowed by the hydrazine reduction and pyrolysis. The CBC serves as a free-standing skeleton to disperse and support ZIF-8-NH2 derived ZnO while the introduction of oxygen vacancies can effectively promote the internal ion/electron transfer. As a result, the obtained free-standing aerogels (Ov-ZnO@CBC) displays a reversible ca-pacity of 710 mAh g-1 at 1 A g-1 after 1000 cycles, which is superior to ZnO@CBC without hydrazine reduction treatment. Furthermore, the assembled Li free-standing full cell using the Ov-ZnO@CBC composite as the anode and BC@LiFePO4 (BC@LFP) as the cathode exhibits an outstanding cycling performance of 150 mAh g-1 after 100 cycles at 0.1 A g-1, displaying satisfactory lithium-ion storage capability. It is noteworthy that both Ov- ZnO@CBC and BC@LFP are obtained in the form of a free-standing aerogel. This work offers a strategy to prepare high-capacity and long-cycle self-supporting aerogel-based electrodes for flexible LIBs.",BC@LFP,"710 mAh g-1 (anode), N/A (cathode)",1 A g-1,N/A,1000
526,doc_526,"When compared to traditional liquid electrolytes, solid electrolytes face significant challenges due to insufficient ionic conductivity and poor interfacial contact. To overcome these challenges, a cathode-supported double layer gradient structured solid polymer electrolyte membrane is developed. This innovative design enhances the wetting ability of the solid electrolyte on the cathode, leading to improved rate performance. Furthermore, the double layer solid electrolyte enhances mechanical strength, ensuring excellent cycling performance. As a result, the LiFePO4/Li solid state battery demonstrates superior battery performances, for instance, it can achieve a discharge capacity of 121 mAh g(-1) at a current rate of 5C, with a capacity retention of 99 % after 380 cycles. This work offers a promising strategy for further enhancing the performance of all solid-state batteries.",N/A,121 mAh g(-1),5C,N/A,380
527,doc_527,"Triphylite-NaFePO4 has attracted considerable attention for utilization in sodium-ion batteries on account of its highest theoretical capacity amongst polyanionic type compounds. Herein, we propose an innovative solvothermal sodium insertion method, for the first time to synthesize triphylite-NaFePO4, wherein ethanol is employed as a reducing agent. Triphylite-NaFePO4 shows optimal electrochemical performance of 125.40, 109.53, 90.11, 70.97, and 54.63 mAh/g at 0.1, 0.2, 0.5, 1, and 2C, respectively. In addition, the capacity retention rate is 91.41 % following a total of 100 cycles at 0.1C. Therefore, this novel solvothermal sodium insertion method provides a reference pathway for the preparation of triphylite-NaFePO4.",Triphylite-NaFePO4,"125.40, 109.53, 90.11, 70.97, 54.63 mAh/g","0.1, 0.2, 0.5, 1, and 2C",N/A,100
528,doc_528,"Composite solid-state electrolytes (CSEs) have been developed rapidly in recent years owing to their high electrochemical stability, low cost, and easy processing characteristics. Most CSEs, however, require high temperatures or flammable liquid solvents to exhibit their acceptable electrochemical performance. Room-temperature all-solid-state batteries without liquid electrolytes are still unsatisfactory and under development. Herein, we have prepared a composite solid electrolyte with excellent performance using a polymer electrolyte poly(vinylidene fluoride-hexafluoropropylene) and an inorganic electrolyte Li6.4La3Zr1.4Ta0.6O12. With the assistance of lithium salts and plasticizers, the prepared CSE achieves a high ionic conductivity of 4.05 x 10(-4) S.cm(-1) at room temperature. The Li/CSE/Li symmetric cell can be stably cycled for more than 1000 h at 0.1 mA/cm(2) without short circuits. The all-solid-state lithium metal battery using a LiFePO4 cathode displays a high discharge capacity of 148.1 mAh-g(-1) and a capacity retention of 90.21% after 100 cycles. Moreover, the high electrochemical window up to 4.7 V of the CSE makes it suitable for high-voltage service environments. The all-solid-state battery using a lithium nickel-manganate cathode shows a high discharge specific capacity of 197.85 mAh.g(-1) with good cycle performance. This work might guide the improvement of future CSEs and the exploration of flexible all-solid-state lithium metal batteries.","Lithium nickel-manganate (first mention), LiFePO4 (second mention)","197.85 mAh.g(-1) (first mention), 148.1 mAh-g(-1) (second mention)",N/A,Up to 4.7 V,100
529,doc_529,"Li1.3Al0.3Ti1.7(PO4)(3) (LATP) as the solid-electrolyte has attracted much attention for Li-ion batteries. However, the unstable LATP/Li interface and the insufficient contact between the anode/cathode and LATP usually lead to the structural collapse of LATP and the large solid-solid interfacial resistance for Li+ transport. Herein, a poly(1,3-dioxolane) (PDOL) adhesive layer was constructed by a Al(OTf)(3)-induced in-situ solidification process between the interface of LATP and anode/cathode. Such PDOL interfacial adhesive layer alleviates adverse reduction reactions at the LATP/Li interface and provides stable and well-contacted bilateral electrode interfaces. Benefitting from the PDOL interfacial adhesive, the Li|adhesive-LATP|Li symmetric cells achieve a current density up to 0.7 mA cm(-2) and exhibit a good cycling stability for more than 2750 h at 0.1 mA cm(-2), and the Li|adhesive-LATP|LiFePO4 solid-state batteries with interface modification exhibit a capacity of 158 mAh g(-1) at 0.2 C with a retention of 94 % after 100 cycles.",LiFePO4,158 mAh g(-1),0.2,N/A,100
530,doc_530,"Ionic liquids, like bis(fluorosulfonyl)imide (FSI) ionic liquids, are promising solvents for lithium ion batteries due to their high thermal stability and wide electrochemical window. Here, electrolytes based on LiFSI and ionic liquids of different cations; pyrrolidinium (PYR13 (+)), imidazolium (EMI+) and phosphonium (P-111i4 (+)), and FSI and bis(trifluoromethanesulfonyl)imide (TFSI) anions, have been cycled together with silicon anodes and LiFePO4 cathodes at 60 degrees C at rates up to 2 C. The thermal stability was determined through differential scanning calorimetry (DSC). Ionic conductivities were measured in the temperature range -20 degrees C to 80 degrees C and the lithium ion mobilities, relative to standard carbonate electrolytes, were determined at room temperature and 60 degrees C. Significant differences in the temperature dependence of the transport properties were revealed, with a considerable increase in the lithium ion mobility from 20 degrees C to 60 degrees C for electrolytes based on EMIFSI and P111i4FSI. The best rate performance at 60 degrees C was demonstrated for the P111i4FSI based electrolyte, with discharge capacities around 1000 mAh/g(Si) at a 2 C rate. The improved performance was attributed to a combination of the improved lithium ion mobility and formation of a more conductive solid electrolyte interphase (SEI) for this electrolyte.",O4,N/A,2 C,N/A,N/A
531,doc_531,"Non-flammable succinonitrile (SN) is a promising plasticizer for lowering the working temperature of poly (ethylene oxide) (PEO)-based solid-state polymer electrolytes. However, its application is greatly impeded by the inherent instability interface toward the Li anode. Here, we report a novel PEO/SN-based composite solid-state electrolyte with a durable interface and high room-temperature ionic conductivity of 6.74x10-4 S cm-1. By taking advantage of cation-assistance between La3+ cation in LLZTO and N atom in SN, reducing the active-C---N groups or converting them to less reactive-C = N-groups, preventing the corrosion of lithium anode from SN. As a result, PEO/SN-based electrolyte displays highly stable Li plating/stripping cycling for over 1000 h at 0.1 mA cm-2 at RT. Furthermore, the all-solid-state lithium metal batteries (ASSLBs) based on LiFePO4 cathode deliver admirable cycling stability with a discharge capacity of 133 mAh g- 1 and high-capacity retention of 92.6% after 240 cycles at 0.5C at RT. Even at-10 degrees C, the batteries still can achieve excellent electrochemical performance. The unique Li+ ion conduction pathway is investigated by tracer-exchange 6Li NMR. This work proposes new insight via cation assistance to build a durable interface for the real application of PEO/SN-based electrolytes system in ASSLBs.",LiFePO4,"cation-assistance between La3+ and N atom, reducing active-C---N groups or converting them to less reactive-C = N-groups",N/A,N/A,1000
532,doc_532,"Fe-3(PO4)(2) as iron precursor was prepared by liquid phase method with FeSO4 as iron source, and then LiFePO4(LFP) was made by high-temperature solid state reaction. The adjustment of Fe and P content is beneficial to the precise control of Fe-3(PO4)(2) precursor components and ensure the excellent electrochemical performance of LiFePO4 materials. It is shown that pH is very critical to the contents of iron and phosphorus in Fe-3(PO4)(2), and a stoichiometric ratio of high-yield Fe-3(PO4)(2) can be obtained at a pH of six. After Fe-3(PO4)(2) is mixed with Li3PO4 and glucose, high-energy ball milling and spray-drying technology are used to thoroughly mix the mixtures and control their morphology of them. The as-prepared LiFePO4 maintains the microporous spherical morphology by high-temperature solid-state method, which is formed in spray drying. At 700 degrees C, the LFP/C material has reaching 156, 147, 137, 128, 111, 96 mAh g(-1) at 0.2 C, 0.5 C, 1 C, 5 C and 10 C rate, respectively, and after 500 long loops for 5 C, the capacity retention still maintains 49%. LFP prepared with ferrous iron phosphate as precursor has good cycling performance.",LiFePO4,N/A,"0.2, 0.5, 1, 5, 10",N/A,500
533,doc_533,"Lithium metal is considered as an ideal substitute to low-capacity carbon anodes for rechargeable lithium-ion batteries (LIBs) given its ultra-high theoretical specific capacity of 3860 mAh g(-1) and the lowest electrochemical potential. However, safety issues stem from the uncontrollable formation and growth of lithium dendrites, which severely plague the practical application of the Li anode. Here, a multi-functional protection layer, prepared by a one-step spin-coating of CuCl2 N-Methyl-2-Pyrrolidone (NMP) solution on a lithium metal surface is constructed. The as-prepared protective layer has a variable porous morphology that consists of a conductive lithium-copper alloy and electrochemically active CuCl, which proactively facilitates the homogeneous diffusion of Li-ions, the elimination of random dendrite nuclei, and even distribution of charge at the Li anode surface, and subsequently the uniform deposition of Li+ ions. Under such a dynamic protection mechanism, the proposed CuCl2 modified Li electrode can stably cycle more than 1500 h at a current density of 1 mA cm(-2) paired with lithium foil. Moreover, the assembled full battery achieves capacity retention of 85.6% even after 2000 cycles at a high rate of 5 C with a LiFePO4 cathode. This as-proposed dynamic protection mechanism via the incorporation of the electrochemically active component could provide new guidance in the preparation of the safe and high-performance lithium metal anodes.",LiFePO4,N/A,5 C,N/A,2000
534,doc_534,"In this study, an organic-inorganic hybrid polymer membrane is successfully designed and developed by grafting stearyl methacrylate (SMA) side chains onto the backbone of the P(VDF-HFP) copolymer followed by blending with varying amounts of imidazolium ionic liquids functionalized ZrO2 nanoparticles. Different microporous gel polymer electrolytes (MGPEs) are prepared by immersing the membranes into a LiTFSI salt-dissolved ionic liquid electrolyte. The membranes' crystallinity, surface morphology, porosity, and thermal stability are investigated using various characterization techniques. The copolymer membrane blended with 60 wt % functionalized nanoparticles exhibits the highest porosity of 64.5 %, which allows it to achieve a maximum electrolyte uptake of 387 wt %. That enables the corresponding MGPE to achieve the highest room temperature lithium ion conductivity of similar to 5.34x10(-3) S cm(-1) with a wide electrochemical stability window and good electrochemical stability against Li metal. Leveraging these advantageous characteristics, the lab-scale truly solid-state Li|MGPE|LiFePO4 and Li|MGPE|LiNi0.8Mn0.1Co0.1O2 cells demonstrate excellent rate capability and reversible cycling stability while maintaining high specific capacities (up to 154 and 172 mAh g(-1), respectively, at 0.5 C) with >99.0 % coulombic efficiency over 100 cycles. Such exceptional interfacial compatibility with both low- and high-voltage cathodes establishes the applicability of these newly developed MGPEs in next-generation all-solid-state lithium-metal batteries.","LiFePO4, LiNi0.8Mn0.1Co0.1O2","154 mAh g(-1), 172 mAh g(-1)",0.5 C,N/A,100
535,doc_535,"Hindered by the high diffusion energy barrier of Li+ in graphite anode layers, the low-temperature application of traditional Li-ion batteries is limited. Lithium metal without intercalation and with excellent specific capacity is expected to support battery operation at low temperatures. However, due to the low conductivity, high freezing point, and strong solvation energy of traditional carbonate electrolytes, the application of lithium-metal batteries at low temperatures remains challenged. In this paper, an all-ester-based ternary solvent electrolyte based on fluorinated carbonate and methyl acetate is developed to improve the cyclic efficiency of the Li-metal anode at subzero temperatures. Methyl acetate, with low viscosity and low freezing point, endows Li+ with efficient transfer in the bulk phase at low temperatures. Fluorinated cosolvent regulates the solvation structure, thereby facilitating Li+ desolvation while forming a LiF-rich solid electrolyte interphase. The electrolyte exhibits good compatibility with the Li-metal anode, as confirmed by the significantly reduced kinetic barrier of Li+ diffusion at the interface. The theoretical calculations suggest that anions occupy the dominant positions within the inner solvation sheath. The in situ/ex situ characterizations provide straightforward evidence of a dendrite-free Li-metal electrode during cycling. As a result, the symmetric Li||Li cell is able to cycle stably for thousands of hours at current densities of 0.5 mA cm-2 and 1 mAh cm-2. When paired with a LiFePO4 cathode, the battery at 0.2 C (1 C = 170 mA g-1) has a capacity retention of 95.4% after 200 cycles at -15 degrees C and 92.6% after 100 cycles at -20 degrees C, respectively.",LiFePO4,N/A,0.2,N/A,thousands of hours
536,doc_536,"Lithium-ion batteries have attracted considerable attention due to their potential in energy storage applications. However, a primary challenge lies in identifying suitable host materials that can effectively manage the kinetic properties and substantial volumetric variations associated with lithium-ion storage. In this study, we present a unique nanocube composed of numerous heterostructured Fe3O4/FeP nanoparticles, encapsulated within a nitrogen-doped thin carbon layer (Fe3O4/FeP@C). This structure is achieved through a straightforward hydrothermal and partial phosphating technique. Impressively, a reversible capacity of the Fe3O4/FeP@C anode maintains at 379.4 mAh g(-1) at 2 A g(-1) even after 800 cycles. When paired with a commercial LiFePO4 cathode, the full cells display a high reversible capacity. Additionally, the adsorption energies barrier of Li+ on Fe3O4/FeP, calculated using density functional theory, is lower than those of the control samples. Additionally, the Fermi energy of the Fe3O4/FeP surface is lower, and the peak of the density of states of Fe3O4/FeP is slightly higher than its counterparts. These findings suggest that the construction of the nanocubic Fe3O4/FeP@C with heterostructure significantly enhances electronic and ionic migration. These discoveries create opportunities for additional research into high-performance anode materials for lithium-ion storage.",Anode,379.4 mAh g(-1),2 A g(-1),N/A,80
537,doc_537,"LiFePO4@C/G composite is successfully prepared by a simple spray drying and subsequent high temperature calcination reaction. Two different ferric sources, ferric nitrate and ferric citrate, are first used together in order to conveniently tune the pH of spray solution and carbon content of LiFePO4@C/G product. As-prepared LiFePO4@C/G is pure phase and has an orthorhombic olivine-type structure. SEM and TEM reveal that the LiFePO4@C/G composite is composed of regularly spherical secondary aggregations with particle size of several micrometers. In the secondary aggregation, LiFePO4 nano-crystallites are homogeneously and thoroughly coated by carbon layer and nano-LiFePO4@C is interconnected by homogeneously dispersed graphene sheets. The LiFePO4@C/G composite delivers a high reversible capacity, superior cycling stability and excellent rate capability. The first discharge capacity of LiFePO4@C/G composite is 167.6 (near to the theoretical capacity of LiFePO4: 170 mAh g(-1)), 147.3, and 118.3 mAh g(-1) at 0.1 C, 1 C, and 10 C, respectively. And at 0.1, 1, and 10 C, the discharge capacity retention is 100, 99, and 96.7% after 50, 150, and 200 cycles, respectively. Through in situ electrochemical delithiation and sodiation, NaFePO4@C/G has been first obtained; as-prepared NaFePO4@C/G displays a high reversible capacity and good cycling stability. At 0.1 C, the second discharge capacity of NaFePO4@C/G is 138.8 mAh g(-1) and the discharge capacity still keeps 133.2 mAh g(-1) at 51th cycle.","LiFePO4@C/G, NaFePO4@C/G","167.6 mAh g(-1), 138.8 mAh g(-1)","0.1 C, 1 C, 10 C",N/A,"50, 150, 200"
538,doc_538,"With the large-scale commercial use of LiFePO4(LFP), the resource regeneration of retired LFP is one of the crucial issues in the EV industry. More attention is being paid to efficient recovery of Fe and P resources and the high quality of FePO4 precursor through process flows for developing recycling methods. The selective extraction process of lithium from spent LFP powder in H3PO4 system was studied, and the distribution and migration behavior of each element during the leaching process were analyzed. Under the optimized leaching conditions, the leaching rates of each element in spent LFP powder are Li: 96.1 %, Fe: 0.28 % and Al: 23.3 %, respectively, showing high efficiency of Li extraction. At the same time, the leaching kinetics of the oxidation leaching process was studied, and the apparent activation energy was calculated to be 53.45 kJ mol-1, indicating that the oxidation leaching process is controlled by chemical reaction. The FePO4 precursor was directly reconstructed from iron-phosphorus slag using a short H3PO4 purification process. The capacity retention of the regenerated LFP using the H3PO4-purified FePO4 precursor is 99.6 % after 300 cycles at 1C, and its specific capacity for reversible discharge at a high rate of 5C is 140.2 mAh g- 1 , demonstrating excellent electrochemical performance. The selective leaching in H3PO4 system shows that the regeneration route of FePO4 precursors is promising for scalable fabrication.",LiFePO4(LFP),N/A,5C,N/A,300
539,doc_539,"Lithiation reactions driven by chemical potential offer a promising avenue for directly regenerating degraded lithium iron phosphate (LFP). However, the choice of solution system significantly influences the lithium supplementation where improper selection may result in poor lithium recovery or extremely slow kinetics. Herein, it is identified that the most critical factor affecting solution repair effectiveness is the redox potential of the anions in the solution, which determines whether spent LFP (SLFP) can undergo spontaneous lithiation under ambient conditions. Then, machine learning (ML) is used for prediction and screening of huge potential solution systems, and finally a general strategy is proposed: creating a low redox potential solution system that incorporates anions with either low redox potential or moderate redox potential at high concentrations. As a demonstration, the regenerated LFP by ascorbic acid and LiOH solution systems exhibits a high discharge capacity of 144 mAh g(-1) at 1 C, retaining 96% of its capacity after 500 cycles at 5 C. This work establishes an important criteria for designing solution systems to restore degraded LFP, marking a significant advancement in the direct regeneration of cathode materials from spent lithium-ion batteries (LIBs).",LFP,144 mAh g(-1),"1 C, 5 C",N/A,500
540,doc_540,"The direct electrochemical transformation of commercial LiFePO4 to NaxFePO4 olivine in a Na||LiFePO4 electrochemical cell with sodium electrolyte has been studied. Electrolytes containing 1 M of NaClO4 in ethylene carbonate (EC), dimethyl carbonate (DMC) and fluoroethylene carbonate (FEC) have been probed, and in the solvents with the ratio of EC:DMC:FEC=0.4:0.5:0.1 by volume, maximal values of the specific capacity (113 mAh g(-1)) with good cycling stability and maximal discharge currents are achieved upon sodiation. To determine the composition of the cathode material and utilization factor of LiFePO4, the dependence of open circuit voltage on specific capacity has been investigated. The general formula of the sodiation product can be written as Na0.88FePO4. Its theoretic specific capacity may be estimated as 135 mAh g(-1). The composition of the products obtained is supported by XRD analysis, which suggests that in discharged cathodes, Coulombic influence of LiFePO4 crystallites on neighboring NaxFePO4 crystallites may enlarge the unit cell of the former and reduce its size of the latter. Probably, shrinkage in the presence of LiFePO4 stabilizes the olivine structure of NaxFePO4 and prevents its transformation from electrochemically active olivine to inactive maricite.",LiFePO4,135 mAh g(-1),N/A,Open circuit voltage (not specified),N/A
541,doc_541,"Due to their exceptional energy and power densities, 3D micro-batteries emerge as highly promising candidates for miniaturized power sources. However, fabricating a complete and uniform electrolyte/separator membrane to separate 3D electrodes in assembled 3D batteries remains a significant challenge. Herein, the study presents a straightforward approach to preparing 3D electrolyte membranes via a modified spray-deposition method. This 3D electrolyte membrane effectively isolates the 3D porous LiFePO4 cathode from the Li anode with a ionic conductivity of 9.6 x 10-4 S cm-1, facilitating the creation of an integrated aperiodic 3D battery. The 3D battery exhibits a specific capacity of up to 8.8 mAh cm-2 (29.1 mWh cm-2) and attains a maximum power density of 12.7 mW cm-2. The characteristic time is 0.17 s for 3D battery while 0.73 s for traditional 2D batteries. The enhanced rate performance with thick electrode is primarily attributed to the reduced ionic diffusion pathway. These results represent the highest peak power and energy density among all reported aperiodic 3D batteries. The utilization of spray-deposited electrolytes for 3D electrode separation promises significant advancements in developing 3D batteries and demonstrates great potentials for practical applications. Fabricating a complete and uniform electrolyte membrane to separate 3D electrodes in assembled 3D batteries remains a significant challenge. A straightforward approach is presented for preparing 3D electrolyte membranes via a modified spray-deposition technique. The 3D electrolyte membrane, exhibiting high room-temperature ionic conductivity, effectively isolates the 3D porous LiFePO4 cathode from the metallic lithium anode, facilitating the creation of an integrated aperiodic 3D battery. The 3D battery presented in this research exhibits excellent energy density and power density, making it the most impressive 3D battery reported in the literature. The utilization of spray-deposited electrolytes for 3D electrode separation promises significant advancements in developing 3D batteries for IoT applications. image",N/A,up to 8.8 mAh cm-2 (29.1 mWh cm-2),N/A,N/A,N/A
542,doc_542,"Due to the ultrahigh theoretical capacity (3860 mAh g(-1)) and low redox potential (-3.04 V vs. standard hydrogen electrode), lithium (Li)-metal anode is promising for the next-generation high-energy-density batteries. However, the formation of Li dendrites results in the low Coulombic efficiency and safety concerns, thereby limiting the practical application. Herein, a silica-modified three-dimensional (3D) porous copper current collector (denoted as pCu@SiO2), which possesses a high electroactive surface area, is fabricated and then the electrochemical deposition behavior of Li metal can be significantly improved. In addition, the 3D porous structure provides sufficient volume to allow uniform Li deposition, thereby resulting in the alleviation of the volume change. Consequently, the silica layer on the surface of copper current collector enhances their interaction with Li+ ions, and promotes the uniform deposition. As a result, the fabricated pCu@SiO2||Li battery displays stable cycling performance with improved Coulombic efficiency (98%) over 200 cycles under the current density of 1 mA cm(-2). Moreover, when the composite anode is assembled with a LiFePO4 (LFP) cathode, the full cells exhibit a high-specific capacity and excellent cycling stability. Herein, an insight is provided for the effective design of a 3D Li host for dendrite-free Li-metal anodes.",LFP,N/A,N/A,-3.04 V vs. standard hydrogen electrode (anode); N/A (cathode),200 cycles
543,doc_543,"In this study, a high-energy-density electrode was fabricated by combining cobalt-free layered oxide (NM) with olivine LiFePO4 (LFP) nanoparticles. The resulting mixed all-cobalt-free cathode electrode effectively minimized electrode porosity by filling the interstitial spaces between the micron-sized layered-oxide particles with nanoscale LFP particles, significantly improving electrode density, and exhibiting excellent electrode conductivity. Furthermore, the composite electrode composed of NM and LFP achieved a volumetric capacity exceeding 600 mAh/cm(- 3), comparable to that of typical layered oxide cathode materials, while also demonstrating enhanced cycle-life performance relative to electrodes composed solely of layered oxide or LFP. The enhanced electrochemical performance is attributed to the efficient lithium-ion and electron conduction facilitated by the intimate contact between NM and LFP particles, the suppression of NM particle degradation due to the relatively stable LFP particles on the NM surface, and the reduced particle fracture during roll-pressing. These improvements have been confirmed through electrochemical analyses and electrode observations.",Composite electrode,Exceeding 600 mAh/cm(-3),N/A,N/A,Enhanced cycle-life performance
544,doc_544,"A cross-linked poly(ethylene oxide) (PEO)-based electrolyte with polyaryl polymethylene isocyanate (PAPI) as the cross-linking agent is synthesized by a facile one-pot reaction. The PEO chains are cross-linked by PAPI through the reaction between hydroxyl groups (-OH) and isocyanate groups (-N=C=O). The effects of PAPI on the electrochemical performance of the PEO-based electrolyte and the stability of the electrolyte/electrode interface are investigated. The PEO-PAPI electrolyte has an ionic conductivity of 9.3 x 10(-5)-1.3 x 10(-4) S cm(-1) at 60 degrees C. The cross-linked PEO-PAPI electrolyte exhibits enhanced mechanical properties compared to pristine PEO and shows good compatibility with a lithium (Li) metal anode. An all-solid-state Li metal battery (ASSLMB) with the optimized PEO-PAPI electrolyte and a LiFePO4 cathode (1.62 mg cm(-2) in mass loading) shows a discharge capacity of 112.8 mAh g(-1) after 700 cycles with a current density of 88 mu A cm(-2) at 60 degrees C. Even with a high mass loading of 8.4 mg cm(-2), the ASSLMB with the cross-linked PEO-based electrolyte shows a good cycle performance. The experimental data show that the cross-linked PEO-PAPI electrolyte is a promising candidate for solid electrolytes used in ASSLMBs.",LiFePO4,112.8 mAh g(-1),N/A,N/A,700
545,doc_545,"Recently, the rapid growth of Li-ion battery (LIB) technologies requires the exploit of highly porous, thermally, and electrochemically stable composite polymer electrolyte (CPE) membranes. Herein, a novel spongy asymmetric composite matrix composed of poly(vinylidene fluoride cohexafluoropropylene), cellulose, and boron nitride was designed via a spinning cum immersion precipitation route. Notably, the fabricated PCBN-CPE membrane displays a high surface porosity, good electrolyte uptake, better mechanical stability, and excellent thermal stability. The fabricated membrane, assembled with a LiFePO4 parallel to Li electrochemical cell, exhibits splendid cycling stability, with a primary specific discharge capacity of 154.1 mAh g(-1) and a capacity retention of 73.8% after 250 cycles at 0.2 C. In addition, the composite polymer electrolyte renders an excellent Li-ion transference number (0.86) at room temperature. Interestingly, the density functional results elucidate that the existence of boron nitrides on the porous matrix can effectively trap anions (PF6-) and, thereby, reduce the growth of Li dendrites. Therefore, the present work affords a fabulous approach for high-performance Li-ion battery (LIB) application.",N/A,154.1 mAh g(-1),0.2 C,N/A,250
546,doc_546,"Black phosphorus (BP) has been highly regarded as a favourable candidate for fast-charging anode applications owing to its high theoretical capacity and advantageous charge-discharge platform. However, BP faces challenges related to compromised electrochemical performance resulting from an unstable solid-electrolyte interface (SEI) and substantial volumetric expansion. This study proposes the engineering of an inorganic-dense SEI on the surface of BP-C through the strategic incorporation of lithium fluoride (LiF). The presence of LiF in the system preferentially promotes LiPF6 adsorption from the electrolyte, facilitating the in-situ formation of a lithium-enriched inorganic SEI film on the BP-C particulate surfaces. This strategic formation effectively mitigates subsequent electrolytic decomposition, accommodates volumetric expansion, and substantially improves the rate capability and cycling stability of the system. Consequently, the BP-LiF-C electrode demonstrates high initial coulombic efficiency of 86.8 % and maintains a steady capacity of 926.1 mAh g- 1 over 700 cycles at 2000 mA g-1. Moreover, when paired with a LiFePO4 cathode, the full cell exhibits long cycling stability, retaining 98.6 % of its capacity after 500 cycles at 2000 mA g- 1 , and performs at high rate. Therefore, utilising LiF to modulate the interfacial architecture of BP-based electrode composites provide notable guidance to enhance energy storage systems.",LiFePO4,N/A,2000 mA g-1,N/A,"500, 700"
547,doc_547,"Electrochemical properties of Li2NiPO4F were studied using density functional theory. The obtained voltage, electronic band gap, capacity (similar to for 2 Li+ extraction) and energy density are achieved as 5.33 V, 4.0 eV, 287.3 mAh g(-1) and 1531.31 Wh kg(-1), respectively. Although, the electrochemical properties of Li2NiPO4F are promising, large electronic band gap would certainly pose a limitation for its commercial application. Nb is a transition metal and its electronegativity is 1.6 which is less than the electronegativity of 2.19 for P. This implies, less operating voltage would be obtained if we replace P in Li2NiPO4F by Nb to form Li2NiNbO4F. However, electronic configuration of Nb is [Kr] 4d(4)5 s(1) and the valance state of Nb in Li2NiNbO4F is +5, which in turn specify that, localized Nb d states will reside in conduction band of Li2NiNbO4F and hence the electronic band-gap would be less owing to this localized Nb-d states. Our speculation gets verified by the calculated properties of Li2NiNbO4F obtained through DFT as follows; Voltage, electronic band gap, capacity (similar to for 2 Li+ extraction) and energy density achieved, respectively, are 5.01 V, 3.64 eV (less than LiFePO4), 215.71 mAh g(-1), 1080.71 Wh kg(-1). Lower electronic band gap of Li2NiNbO4F makes it an alternative to Li2NiPO4F.",N/A,287.3 mAh g(-1),N/A,5.33 V,N/A
