Repository: PoulamiSadhukhan5/RAG-for-battery

# Retrieval augmented generation for building datasets from battery literature abstracts
Contains the notebook `Battery_RAG.ipynb` used for creating datasets.\
The test sets are `test_metal_hydride_250_gemma2_9B.xlsx` and `test_metal_hydride_250_llama3_8B.xlsx`.\
Final dataset is `final_extracted_1611.xlsx`
A subset of the generated dataset using this framework showing hydrogen storage properties of various alloys and compounds
extracted from the paper’s abstracts.

## RAG
Open `Battery_RAG.ipynb` in Google Colab.
<a target="_blank" href="https://github.com/PoulamiSadhukhan5/RAG-for-battery/blob/main/Battery_RAG.ipynb">
</a>\
Connect to T4 GPU.\

File: RAG_LiFePO4.csv (part 20 of 22)
,abstract_id,abstract,Cathode,Capacity,C-rate,Voltage,Cycle number
573,doc_573,"Using 3D host is an effective way to solve the dendrite growth problem and accommodate volume changes of lithium (Li) metal anode. However, the preferred Li deposition on the top surface leads to the Li metal agglomeration at the surface. In addition, the large weight of the 3D host also greatly decreases the capacity based on the whole anode. Herein, a bidirectional lithiophilic gradient modification, including a top-down ZnO gradient and a bottom-up Sn gradient, is applied to an ultralight 3D carbon nanofiber host (density: 0.1 g cm(-3)) and ensures the evenly filling lithium deposition in the 3D host. ZnO transforms into highly ionic conductive Li-Zn alloy and Li2O during cycling, enhancing the Li-ion transportation from top to bottom. The metallic Sn also lowers the Li nucleation potential, guiding the preferential Li deposition from the bottom. With such a host, a stable CE of 97.5% over 100 cycles at 1 mA cm(-2) and 3 mAh cm(-2) is achieved, and the full battery also delivers good cycling stability over 300 cycles with a high CE of 99.8% coupled with high loading LiFePO4 cathode (10 mg cm(-2)) and low N/P ratio (approximate to 3).",LiFePO4,3 mAh cm(-2),1 mA cm(-2),N/A,"100, 300"
574,doc_574,"Porous polymer membranes as separator plays important roles in separating cathode and anode, storing electrolytes, and transporting ions in energy storage devices. Here, an effective strategy is reported to prepare an electrolyte superwetting membrane, which shows good Li+ transport rate and uniformity, as well as electrode-friendly properties to afford the reduction and oxidation of electrodes. It thereby improves the cycle stability and safety of Li metal batteries. With the arrayed capillaries technique, a thin layer of polyvinylidene fluoride (PVDF) and polyacrylonitrile (PAN) composite is uniformly coated on the surface and pores of polypropylene (PP) membrane with a total thickness of 30 mu m. After treating it with n-butyllithium and LiNO3 in turn, a chemically inert membrane with efficient and uniform ion transport is prepared, and the cycle stability of Li||Li symmetric cells is up to 1500 h, 4 times higher than that of PP membrane. Moreover, the Li||LiFePO4 with as-prepared membranes achieve a higher capacity retention rate of 92% after 190 cycles at a current density of 3.6 mA cm(-2) and a capacity of 3.6 mAh cm(-2), and the Li||NCM721 batteries achieve a capacity retention rate of 71% after 600 cycles at a current density of 1.8 mA cm(-2).",N/A,3.6 mAh cm(-2),1.8 mA cm(-2),N/A,600
575,doc_575,"Pressure can rebuild the structure-function relationship of materials by adjusting their electronic/crystal structure and microstructure. Particularly, ionic transport properties of solid ion conductors with high-symmetry structure are prone to being influenced by pressure. Herein, the effect of pressure on lithium migration and diffusion in sulfide solid electrolyte, tetragonal-phase Li10SnP2S12 (LSPS), throughout grain body/grain boundary and the interface with cathode is studies carefully. Optimal pressure (1.8 GPa) is found to minimize grain boundary resistance and improve interfacial Li+ ion diffusion, which is attributed to more short-circuit of ion migration, greater electrode/electrolyte contact area, and higher interior deviatoric stress, compensating the negative consideration of channel size reduction. Furthermore, we report for first time that powder sulfide LSPS is pressed as ceramic pellet without breakage under 1.8 GPa by two-anvil hydraulic press, and assembled as solid electrolyte within LiFePO4//Li solid-state battery, demonstrating higher initial discharge capacity of 139.62 mAh.g(-1) (coulombic efficiency of 99.48%) and favourable cycling stability at room temperature and 0.1C rate. Microstructural modification by controlling the contact and porosity of the LSPS particles is shown effective in decreasing the interfacial and charge transfer resistances and improving the reaction kinetics. The current research provides a more extensive comprehension of solid electrolytes based on LSPS, thus presenting a new and promising approach for practical application distinguished by cost-effective production and improved ionic conductivity.",N/A,139.62 mAh.g(-1),N/A,N/A,N/A
576,doc_576,"Olivine LiMnPO(4 )cathode materials are favored for their low cost and higher operating voltage compared to those of LiFePO4. However, significant volume changes due to the Jahn-Teller effect of Mn3+, slow lithium-ion diffusion, and poor electronic conductivity limit their structural stability and electrochemical performance. Through a straightforward solid-state reaction, LiMnxFe1-xPO4/C (x = 0.7, 0.8, 0.9) cathode materials were synthesized using FePO42H(2)O and MnPO4H2O precursors at varying calcination temperatures. Optimal results were obtained at 650 degrees C, leading to further investigation to identify the most suitable Mn/Fe ratio. LiMn0.7Fe0.3PO4/C exhibited a higher initial discharge capacity of 149.1 mAh g(-1) at 0.1 C compared to LiMn0.7Fe0.3PO4/C (146.9 mAh g(-1)) and LiMn0.9Fe0.1PO4/C (125.6 mAh g(-1)), and a superior capacity retention of 96.1% after 160 cycles. Additionally, it showed improved rate capability with average discharge capacities of 138.7, 131.1, and 110.6 mAh g(-1) at 0.2, 0.5, and 1 C rates, respectively. Furthermore, the phase transitions of LiMn0.7Fe0.3PO4/C cathodes during (de)lithiation were monitored via operando XRD. During charging, the orthorhombic LiMn0.7Fe0.3PO4 transitioned to orthorhombic Mn0.7Fe0.3PO4, maintaining the same space group Pmnb. Simultaneously, a solid-solution reaction within LixMn0.7Fe0.3PO4 and a two-phase reaction between LixMn0.7Fe0.3PO4 and Mn0.7Fe0.3PO4 were observed to occur successively.",LiMn0.7Fe0.3PO4/C,"138.7, 131.1, and 110.6 mAh g(-1)","0.2, 0.5, and 1 C",N/A,160
577,doc_577,"Nonferrous impurities such as Cu, Zn, and Co, along with inert materials such as gangue and silica in pyrite cinder (PyC), significantly limit its direct use as an iron source for battery-grade ferric phosphate (FP) or lithium iron phosphate (LFP). To address this issue, a new process using alkali excitation, mechanical activation, and aging to remove impurities from PyC was developed. Additionally, a novel method for preparing carbon-coated lithium iron phosphate (LFP@C) using purified PyC (p-PyC) as the iron source was explored. With 20% NaOH, 3 h of ball milling activation, and aging at 200 degrees C for 4 h, the Fe content in PyC increased to 55.14%, with a recovery rate of 95.43%. Compared with those in untreated PyC, the Fe leaching rate in p-PyC reached 98.25%, and the levels of Al, Cu, Zn, Co, and Si in the acid-leaching liquor were reduced by 96.62%, 96.67%, 99.85%, 75.96%, and 99.99%, respectively. The LFP@C cathode material was directly prepared via carbothermal reduction using acid-leaching liquor from p-PyC as the iron source. The LFP@C-30% crystal particles were well connected, and the surface was effectively coated with a carbon layer to form a conductive layer. At 0.1 C, the specific capacity was 159.09 mAh.g- 1, with 95.63% capacity retention after 100 cycles. LFP@C-30% presented the lowest charge transfer resistance and an apparent diffusion coefficient (DLi) of 2.33x10- 11 cm2.s- 1. This study offers a simple and effective method for removing impurities from PyC and presents a new approach for converting PyC into high-demand FPs or LFPs.",LFP@C,159.09 mAh.g-1,0.1 C,N/A,100
578,doc_578,"The interfacial chemistry of solid electrolyte interphases (SEI) on lithium (Li) electrode is directly determined by the structural chemistry of the electric double layer (EDL) at the interface. Herein, a strategy for regulating the structural chemistry of EDL via the introduction of intermolecular hydrogen bonds has been proposed (p-hydroxybenzoic acid (pHA) is selected as proof-of-concept). According to the molecular dynamics (MD) simulation and density functional theory (DFT) calculation results, the existence of hydrogen bonds realizes the anion structural rearrangement in the EDL, reduces the lowest unoccupied molecular orbital (LUMO) energy level of anions in the EDL, and the number of free solvent molecules, which promotes the formation of inorganic species-enriched SEI and eventually achieves the dendrite-free Li deposition. Based on this strategy, Li||Cu cells can stably run over 185 cycles with an accumulated active Li loss of only 2.27 mAh cm(-2), and the long-term cycle stability of Li||Li cells is increased to 1200 h. In addition, the full cell pairing with the commercial LiFePO4 (LFP) cathodes exhibits stable cycling performance at 1C, with a capacity retention close to 90% after 200 cycles.",LFP,N/A,N/A,N/A,1200
579,doc_579,"Lithium (Li) dendrite issue, which is usually caused by inhomogeneous Li nucleation and fragile solid electrolyte interphase (SEI), impedes the further development of high-energy Li metal batteries. However, the integrated construction of a high-stable SEI layer that can regulate uniform nucleation and facilitate fast Li-ion diffusion kinetics for Li metal anode still falls short. Herein, we designed an artificial SEI with hybrid ionic/electronic interphase to regulate Li deposition by in-situ constructing metal Co clusters embedded in LiF matrix. The generated Co and LiF both enable fast Li-ion diffusion kinetics, meanwhile, the lithiophilic properties of Co clusters can serve as Li-ion nucleation sites, thereby contributing to uniform Li nucleation and non-dendritic growth. As a result, a dendrite-free Li deposition with a low overpotential (16.1 mV) is achieved, which enables an extended lifespan over 750 h under strict conditions. The full cells with high-mass-loading LiFePO4 (11.5 mg/cm2) as cathodes exhibit a remarkable rate capacity of 84.1 mAh/g at 5 C and an improved cycling performance with a capacity retention of 96.4% after undergoing 180 cycles.(c) 2023 Published by Elsevier B.V. on behalf of Chinese Chemical Society and Institute of Materia Medica, Chinese Academy of Medical Sciences.",high-mass-loading LiFePO4,84.1 mAh/g,5 C,N/A,N/A
580,doc_580,"Silicon (Si) is considered a promising anode material for lithium-ion batteries (LIBs) due to its high theoretical specific capacity of up to 4200 mAh/g. However, the poor cycling and rate performances of Si induced by the low intrinsic electronic conductivity and large volume expansion during the lithiation/delithiation process limit its practical application. Herein, a novel silicon/bismuth@nitrogen-doped carbon (Si/Bi@NC) composite with nanovoids was synthesized and investigated as an advanced anode material for LIBs. In such a structure, ultrafine bismuth nanoparticles coupled with an N-doped carbon layer were introduced to modify the surface of Si nanoparticles. Subsequently, the lithiated LixBi has excellent high ionic conductivity and acts as a fast transport bridge for lithium ions. The introduced carbon coating layer and nanovoids can buffer the volume expansion of Si during the lithiation/ delithiation process, thus maintaining structural stability during the cycling process. As a result, the Si/Bi@NC composite exhibits excellent electrochemical performance, providing a relatively high capacity of 955.8 mAh/g at 0.5 A/g after 450 cycles and excellent rate performance with a high capacity of 477.8 mAh/g even at 10.0 A/g. Furthermore, the assembled full cell with LiFePO4 as cathode and pre-lithium Si/Bi@NC as anode can provide a high capacity of 138.8 mAh/g at 1C after 90 cycles, exhibiting outstanding cycling performance.",N/A,477.8 mAh/g,10.0 A/g,N/A,450
581,doc_581,"Polymer solid electrolytes (PSEs) are still under the safety risk because of flammability and low mechanical strength. Here a TiO2 coated piperazine-modified ammonium polyphosphate (TiO2@PA-APP) is synthesized and incorporated into poly (ethylene oxide) (PEO)-based PSE membranes to meet the above challenges. The thermal stability and ionic conductivity of PSE membrane incorporated with TiO2@PA-APP have been improved. Micro- scale combustion calorimetry experiments indicate a dramatic 70 % decrease in heat release rate, from 919 W g- 1 to 267 W g- 1 . The lithium symmetric cell demonstrates remarkable durability, operating normally for 500 h with minimal polarization potential across various current densities at 60 degrees C. The all solid-state LiFePO4//Li battery using the cathode-supported TiO2@PA-APP/PEO-PSE membrane can reach a high discharge specific capacity of 153 mAh g- 1 at 0.1 C and demonstrates good cycle performance, achieving a capacity retention rate of 88% after 200 cycles at 0.2 C, along with an average coulombic efficiency of 99.24%. These findings underscore the effectiveness of the TiO2@PA-APP flame retardant in fabricating solid-state lithium-ion batteries that provide enhanced safety and exceptional electrochemical performance.",N/A,153 mAh g-1,"0.1 C, 0.2 C",N/A,200
582,doc_582,"For wide and safe applications of Li metal batteries, the suppression of Li dendrite growth during cycling is the most crucial yet challenging topic. In this work, an artificial protective interlayer of GO-BQ@LiTFSI (GBL) is designed to overcome this issue. The GBL interlayer is prepared by incorporating graphene-oxide sheets with a liquid organic eutectic mixture of 1,4-benzoquinone and bis (trifluoromethane) sulfonamide lithium salt. With the exceptional merits of these functional materials, the incorporation endows the GBL interlayer with rich lithiophilic active sites, good ionic conductivity, superior thermal stability and compatibility with the electrolyte, and the precursor supply stations for the formation of a compact and LiF-rich solid-electrolyte interface (SEI). Consequently, the GBL effectively promotes the uniform nucleation of Li at low over-potentials and regulates the Li-ion flux, leading to the formation of planar Li metal. After utilizing the GBL interlayer in the Li||Li symmetric cells, high electrochemical stability for 600 h is achieved at a current density of 3 mA cm(-2) and a capacity of 3 mAh cm(-2). Remarkably, this modification enables Li||LiFePO4 full cells with 1600 cycles at 1C and a high-capacity retention of 95.23% with a cathode mass loading of approximate to 6 mg cm(-2).",Li||LiFePO4,3 mAh cm(-2),1C,N/A,1600
583,doc_583,"In this paper, molybdenum-doped LiMn0.6Fe0.4PO4 cathode materials were prepared by spray drying combined with carbon thermal reduction. XRD and SEM test results showed that the doping of molybdenum was successful, and the appropriate doping amount could effectively adjust the crystal structure of the material, refine the particle size, and thus improve the diffusion rate of ions. The synthesized Mo-doped LiMn0.6Fe0.4PO4 exhibited good electrochemical properties, where the best Mo doping amount x = 0.15, reached a first discharge-specific capacity of 153.2 mAh g(-1) at 0.2 C and a discharge-specific capacity of 94.2 mAh g(-1) even at 10 C current density. The cycling performance of the material was also improved to a great extent, with a capacity retention of 91.4% after 100 cycles at 1 C. The EIS results showed that the electrochemical impedance of the material decreased significantly with the appropriate amount of Mo doping, which proved that Mo doping helped to improve the Li+ diffusion rate of the material.",LiMn0.6Fe0.4PO4,"153.2 mAh g(-1), 94.2 mAh g(-1)","0.2 C, 10 C",N/A,100
584,doc_584,"Upcycling of photovoltaic silicon (Si) waste to produce high-energy-density energy storage materials represents an effective way to achieve carbon neutrality. However, at present, photovoltaic Si waste (WSi) can only be suitable for degraded utilization because WSi recycling processes are limited by deep oxidation, entrainment of trace impurities, and structural reconstruction difficulties. Here, we propose an electrothermal shock method to convert photovoltaic WSi directly into ultrahigh areal-loaded (4.02 mg cm(-2)) silicon nanowire (SiNW) electrodes. High gradient thermal fields (similar to 10(4) K s(-1)) are produced to drive the formation and deposition of gaseous Si molecules using the easy oxidation characteristics of the WSi powder. Carbon fiber cloth is used as both a heater and an in-situ growth substrate for the SiNWs to construct SiNW-carbon cloth self-supporting electrode (SiNWs@CC) structures. When used as a binder-free anode for lithium-ion batteries, it exhibits ultra-high areal capacity (3.2 mAh cm(-2) for 600 cycles, capacity retention rate > 83%) and long-cycle stability (1706.2 mAh g(-1) at 1 A g(-1) after 1800 cycles). A full battery assembled using a commercial LiFePO4 cathode also demonstrates stable cycling performance ( > 91.2% initial capacity maintained at 0.5 C for 250 cycles). Such an upcycling strategy will help to promote environmentally friendly, economical, and sustainable development of the photovoltaic and energy storage industries.",LiFePO4,91.2% initial capacity (maintained at 0.5 C for 250 cycles),0.5 C,N/A,250
585,doc_585,"Traditional ethylene carbonate (EC)-based electrolytes constrain the applications of silicon carbon (Si-C) anodes under fast-charging and low-temperature conditions due to sluggish Li+ migration kinetics and unstable solid electrolyte interphase (SEI). Herein, inspired by the efficient water purification and soil stabilization of aquatic plants, a stable SEI with a 3D desolvation interface is designed with gel polymer electrolyte (GPE), accelerating Li+ desolvation and migration at the interface and within stable SEI. As demonstrated by theoretical simulations and experiment results, the resulting poly(1,3-dioxolane) (PDOL), prepared by in situ ring-opening polymerization of 1,3-dioxolane (DOL), creates a 3D desolvation area, improving the Li+ desolvation at the interface and yielding an amorphous GPE with a high Li+ ionic conductivity (5.73 mS cm-1). Furthermore, more anions participate in the solvated structure, forming an anion-derived stable SEI and improving Li+ transport through SEI. Consequently, the Si-C anode achieves excellent rate performance with GPE at room temperature (RT) and low temperature (-40 degrees C). The pouch full cell coupled with LiFePO4 cathode obtains 97.42 mAh g-1 after 500 cycles at 5 C/5 C. This innovatively designed 3D desolvation interface and SEI represent significant breakthroughs for developing fast-charging and low-temperature batteries. This work develops an inorganic-rich SEI with a 3D desolvation interface in weakly solvating ether-based GPE to enhance fast-charging and low-temperature performance of Si-C anodes. The seaweed-like fibrous structure of PDOL intimately contacts with inorganic SEI and creates a 3D desolvation interface, enhancing Li+ desolvation at this interface. The weakly solvating ability of DOL and PDOL enables FSI- to integrate into the solvated structure of GPE, leading to a Li salts-rich and uniform SEI, which not only improves the stability of SEI but also facilitates Li+ migration through SEI. Consequently, LFP||Si-C pouch full cell retains a discharge capacity of 97.42 mAh g-1 (capacity retention: 81.54% and energy density: 226.62 Wh Kg-1) after 500 cycles at a 5 C/5 C. image",LiFePO4,N/A,5 C/5 C,N/A,500
586,doc_586,"In this study, a nitrogen-boron codoped carbon layer, Na3V2(PO4)(2)F-3 sample, obtained by using an ionic liquid-acrylic acid copolymer as the nitrogen-boron source was used as the cathode material for sodium-ion batteries. The optimized and modified nitrogen and boron codoped carbon layer, Na3V2(PO4)(2)F-3 (denoted as NVPF-PCNB-20), illustrated better rate capability and cycling performance. The discharge capacities of NVPF-PCNB-20 at 0.5C and 10C were 109 and 90 mAh g(-1), respectively, and the capacity retention rate was 93.2% after 100 cycles at 0.5C and 92.8% after 750 cycles at 10C. Through in situ X-ray diffraction analysis of NVPF-PCNB-20, the results show that the modified Na3V2(PO4)(2)F-3 has excellent cycle reversibility. The scanning electron microscopy and transmission electron microscopy images reveal that NVPF-PCNB-20 particles were finer and covered by a uniform coating. The results show that the ionic liquid-acrylic acid copolymer not only make the material dispersion more uniform but also enhance the electronic conductivity and sodium storage performance of Na3V2(PO4)(3)F-3 effectively. This study may provide an effective way to synthesize nitrogen and boron codoped carbon-coated Na3V2(PO4)(2)F-3 with excellent electrochemical performance.",Sodium-ion battery cathode,"109 mAh g(-1) (0.5C), 90 mAh g(-1) (10C)","0.5C, 10C",N/A,"100 cycles (0.5C), 750 cycles (10C)"
587,doc_587,"The silicon anode is promising for high-energy density lithium-ion batteries owing to its ultrahigh theoretical capacity. However, the practical deployment of Si anodes is significantly hindered by its large volume change and unstable electrode/electrolyte interphase associated with routine electrolytes. Herein, a cyclic ether-based electrolyte is designed and shows high compatibility with Si anodes. By simply decreasing the prevalence of ethereal oxygen groups and increasing the degree of molecule unsaturation of 1,2-dimethoxyethane simultaneously, the resulting cyclic tetrahydrofuran (THF) presents a weak solvation capability and strong polymerization. Experimental and computational evidence demonstrates this rational design leads to a remarkable improvement in electrochemical performance of Si anodes. By forming a thin, elastic, and LiF-rich inorganic-polymeric solid-electrolyte interphase film, the Si electrode cycled in THF-based electrolyte exhibits long-term cycling stability with a high reversible capacity of 1995.7 mAh g-1 after 400 cycles. The full-cells with Si/graphite anodes and LiFePO4 cathodes maintain over 80% capacity retention after 600 cycles. A tetrahydrofuran (THF)-based electrolyte is rationally designed to enable long-term cycling Si anodes. THF contributes to the formation of a weakly solvating electrolyte, facilitating the formation of a thinner inorganic-rich SEI film. In addition, the unsaturated cyclic structure of THF is more prone to polymerization to form a highly elastic outer layer, which can further enhance the flexibility and stability of SEI.image",LiFePO4,"1995.7 mAh g-1 (Si anodes), N/A (LiFePO4 cathodes)",N/A,N/A,600
588,doc_588,"Li metal batteries based on solid polymer electrolytes offer the benefits of high energy density and safety, as well as extended cycling life, making them an excellent candidate for the next-generation battery system. However, current solid polymer electrolytes still suffer from low ion conductivity and Li+ transfer number, which seriously restricts its practical application. Herein, a self-supporting composite solid polymer electrolyte was prepared, where phenolic resin rich in hydroxyl groups (BR) and polyethylene oxide (PEO) are mixed evenly and poured onto a cellulose membrane in one step. In such an electrolyte, PEO and BR combine to form intermolecular hydrogen bonds, lowering the crystallinity of PEO and increasing the Li+ transfer number. Lastly, the obtained solid electrolytes exhibited a high ion conductivity (1.1x10-4 S cm-1) and Li+ transfer number (0.53), as well as improved electrochemical window. Consequently, Li || Li symmetrical cells can run stably for more than 700 h at 0.1 mA cm-2/0.25 mAh cm-2. And full cells with LiFePO4 cathode can also demonstrate high discharge capacity of 152.12 mAh g-1 and rate performance. We believe that such a design based on supramolecular interaction offer a new avenue to advanced solid polymer electrolytes. A self-supporting composite solid polymer electrolyte was prepared by casting a mixture of phenolic resin (BR) and polyethylene oxide (PEO) onto a cellulose membrane. Among them, PEO contains -O- and BR contains phenolic hydroxyl groups, and the two can form intermolecular hydrogen bonds, which reduces the crystallinity of PEO and improves the electrochemical performance of the battery. image",LiFePO4,152.12 mAh g-1,N/A,N/A,N/A
589,doc_589,"In this study, LiFe1-xPbxPO4 (x = 0-0.12) powders were successfully produced by solid-state technique. The XRD patterns of the samples exhibit that the main phase is LiFePO4 with minor impurity phases of PbO and Fe2O3 in the structure, in which the phase ratio of PbO increases with increasing doping content. Four probe electrical resistance measurements showed that resistance decreases from 111 kO to 37 kO when increasing Pb-content; however, CV measurement indicated that redox peak wideness increased for x = 0.09, unwanted behavior for the battery cells. The galvanostatic cycles at C/2-rate yielded the highest capacity value of 121.6 mAh/g at room conditions with 1.06% capacity fade over 100 cycles when using x = 0 0.06 sample-better than undoped cells-while C-rate tests confirmed promising results for LiFePO4 cells using same sample concentration level.",N/A,121.6 mAh/g,C/2,room conditions (no specific value given),100
590,doc_590,"Exotic atom doping is one of the crucial measures to improve the electrochemical performance of electrode materials. The calcium-doped LiFe0.5Mn0.5PO4@C (LFMP/C-Ca) was effectively fabricated by high temperature solid-state reaction. The XRD Rietveld refinement results show that calcium ion doping increases the lattice parameters of the LFMP/C. Compared to LFMP/C, the LFMP/C-3Ca provides superior cycling stability and rate property. The galvanostatic intermittent titration (GITT) results show that LFMP/C-3Ca possesses a larger lithium-ion diffusion coefficient than LFMP/C. The experimental results show that LFMP/C-3Ca possesses a superior electronic conductivity, which is also proved by density function theory (DFT) calculations. At high rates, the discharge specific capacities of LFMP/C-3Ca are 105.7 mAh g-1, 94.7 mAh g-1, 84.9 mAh g-1, 70.8 mAh g-1 and 53.1 mAh g-1 at 10C, 20C, 30C, 40C, 50C, respectively. Therefore, the appropriate calcium doping is helpful to improve rate performance of LiFe0.5Mn0.5PO4@C.",LiFe0.5Mn0.5PO4@C,N/A,"10C, 20C, 30C, 40C, 50C",N/A,N/A
591,doc_591,"Liquid organic electrolytes commonly employed in commercial Li-ion batteries suffer from safety issues such as flammability and explosions. Replacing liquid electrolytes with nonflammable electrolytes has become increasingly attractive in the development of safe, high-energy Li-metal batteries (LMBs). In this work, nonflammable, robust, and flexible composite polymer-polymer electrolytes (PPEs) were successfully fabricated by flame-retardant solution casting with polyimide (PI) and polyvinylidene fluoride (PVDF). The optimized nonflammable PPEs (e.g., PPE-50) demonstrate not only good mechanical properties (i.e., a high tensile strength of 29.6 MPa with an elongation at break of 87.2%), but also high Li salts dissolubility, the former of which ensures the suppression of Li dendrites, while the latter further improves the ionic conductivity (-1.86 x 10-4 S cm-1 at 30 degrees C). The resulting symmetric cells (Li|PPE50|Li) offer excellent Li stripping and plating stability for 1000 h at 0.5 mA cm-2/0.25 mAh cm-2 and 600 h at 2.0 mA cm-2/1.0 mAh cm-2. In addition, the LiFePO4|PPE-50|Li half cells show high cycling performance (e.g., a reversible discharge capacity of 135.9 mAh g-1 after 300 cycles at 1C) and rate capability (e.g., 117.2 mAh g-1 at 4C). The PPE-50 is also compatible with a high-voltage cathode (e.g.,LiNi0.5Mn0.3Co0.2O2), and the resulting batteries demonstrate long-term cycling stability with a high cut-off voltage of 4.5 V vs. Li/Li+. Because of the incorporation of a mechanically robust and thermally stable PI, a polar PVDF, and flame-retardant trimethyl phosphate (TMP) within PPEs, as well as the coordination between Li salts and TMP, and the interaction between Li salts and polymers (especially between Li bis (oxalato)borate) and PI, as well as the bis(oxalato)borate anion and PI), PPEs show great potential for practical and high-energy LMBs without safety concerns.",LiNi0.5Mn0.3Co0.2O2,N/A,"1C, 4C",N/A,"300, 1000 h, 600 h"
592,doc_592,"The performances of solid-state polymer electrolytes are urgently required to be further improved for high energy density lithium metal batteries. Herein, a highly reinforced ultrathin composite polymer electrolyte (PLPP) is successfully fabricated in a large scale by densely filling the well-dispersed mixture of polyethylene oxide (PEO), Li-salt (LiTFSI) and a polymer of intrinsic microporosity (PIM-1) into porous poly(tetrafluoroethylene) (PTFE) matrix. Based on the macro-plus-micro synergistic enhancement of the PTFE with excellent mechanical properties and the soluble PIM-1 with suitable functional groups, the PLPP electrolyte exhibits excellent properties including mechanical stress, thermal stability, lithium-ion transference number, voltage window and ionic conductivity, which are all superior to the typical PEO/LiTFSI electrolytes. As a result, the Li/PLPP/Li symmetric cell can stably cycle for > 2000 h, and the LiFePO4/PLPP/Li full cell exhibits excellent rate performance (>10 C) and high cycling stability with an initial capacity of 158.8 mAh g(-1) and a capacity retention of 78.8% after 300 cycles. In addition, the excellent mechanical properties as well as the wide voltage window reasonably result in the stable operation of full cells with either high-loading cathode up to 28.1 mg cm(-2) or high voltage cathode with high energy density.",N/A,158.8 mAh g(-1),>10 C,N/A,300
593,doc_593,"As demand for customized wearable electronics grows, free-form Li-ion batteries (LIBs) are attracting significant attention. Although substantial advancements have been made in printed LIBs for shape-versatile electronics, the development of printable solid-state electrolytes remains challenging due to the difficulty of simultaneously achieving desirable rheological properties and ionic conductivity. In this study, a solvent-free, non-flammable solid polymer electrolyte (SPE) is designed as a novel three-dimensional (3D) printable electrolyte via direct ink writing (DIW) for all-solid-state batteries (ASSBs). The solvent-free nature of this SPE eliminates post-annealing steps, enhancing safety by mitigating risks of leakage, short-circuiting, and fire. Additionally, precise control over polymer molecular weight and electrolyte composition enables high printing resolution (similar to 100 mu m), high ionic conductivity (0.705 mS cm(-1) at 25 degrees C), and intrinsic non-flammability. A 3D-printed ASSB, featuring a LiFePO4 cathode and Li4Ti5O12 anode with a mass loading of 7 mg cm(-2), achieves a high areal capacity of 1.14 mAh cm(-2), surpassing all previously reported directly printed ASSBs. This SPE facilitates scalable production of fully DIW-printed ASSBs with superior design flexibility and space efficiency, enabling printing onto customized targets such as flexible substrates and advancing the development of next-generation wearable electronics.",LiFePO4,1.14 mAh cm(-2),N/A,N/A,N/A
594,doc_594,"The transition towards a new energy system has proliferated demand for lithium-ion batteries (LIBs) cathode materials with stable performance. To enhance the performance of the cathode materials, here-in, flexible LiMn0.8Fe0.2PO4/C (LMFP) dense microspheres with primary nanocrystalline are prepared by spray drying and solid state sintering. Coating the LiMn0.8Fe0.2PO4 primary nanocrystalline with a conformal carbon nanolayer (~3 nm) significantly improves the electronic conductivity of the active cathode material. The prepared LMFP cathode exhibited excellent rate performance with a discharge capacity of 129.1 mAh g(-1) at 10C. Furthermore, the LMFP cathode depicted excellent cyclic stability, maintained a capacity retention of 95% after 1000 cycles at 1C and only 0.0073 mAh g(-1) loss per cycle. Thermodynamics, surface morphology, phase structure, and electrochemical performance were used to investigate the effect of blending flexible LMFP and Ni-rich LiNi0.85Co0.10Al0.05O2 (NCA) electrodes. The results depict that the thermal stability and cyclic reversibility of blending electrodes are significantly improved compared with the pristine NCA, and the blended electrodes display superior comprehensive properties.",LMFP,129.1 mAh g(-1),"10C, 1C",N/A,1000
595,doc_595,"The isolated inorganic particles within composite polymer electrolytes (CPEs) are not correlated to the Li+ transfer network, resulting in the polymer dominating the low ionic conductivity of CPEs. Therefore, we developed novel quasi-solid-state CPEs of a Ce-doped Na super ion conductors (NASICON) Na1.3+xAl0.3CexTi1.7-x(PO4)3 (NCATP) chemically coupled poly(vinylidene fluoride-hexafluoropropylene) (PVDF-HFP)/Li-bis(trifluoromethanes-ulfonyl)imide (LiTFSI) matrix. A strong interaction between Ce3+ from NCATP and TFSI- anion from the polymer matrix contributes to the fast Li+ transportation at the interface. The PVDF-HFP/NCATP CPEs exhibit an ionic conductivity of 2.16 x 0-3 S cm-1 and a Li+ transference number of 0.88. A symmetric Li/Li cell with NCATP-integrated CPEs at 0.1 mA cm-2 presents outstanding cycling stability over 2000 h at 25 degrees C. The quasi-solid-state Li metal batteries of Li/CPEs/LiFePO4 at 2 C after 400 cycles and Li/CPEs/LiCoO2 at 0.2 C after 120 cycles deliver capacities of 100 and 152 mAh g-1 at 25 degrees C, respectively. (c) 2022 Science Press and Dalian Institute of Chemical Physics, Chinese Academy of Sciences. Published by ELSEVIER B.V. and Science Press. All rights reserved.","Li/CPEs/LiFePO4, Li/CPEs/LiCoO2","100 mAh g-1, 152 mAh g-1","2 C, 0.2 C",N/A,"400, 120"
596,doc_596,"Lithium metal batteries (LMBs) are promising energy storage devices with high energy density owing to their high theoretical capacity (3860 mAh g- 1) and low reduction potential of lithium (Li)-metal anodes. However, their practical application is limited by poor Coulombic efficiency (CE) and safety issues due to Li dendrite growth during Li plating/stripping. Herein, a three-dimensional (3D) structure of lignin with a lithiophilic functional group derived from waste wood is suggested as an additional functional layer of LMBs, i.e., a lignosulfonic acid sodium salt (LASS) with a negatively charged sulfonate group (SO3- ) in its chemical structure. The SO3 - group enhances the Li-ion (Li+) affinity and enables Li+-flux control, supplying homogeneous Li growth sites. It induces stable electrochemical dendrite-free Li growth. Consequently, in the LASS-Cu||Li half-cell, a high CE of 96.7 % at 210 cycles and stable operation is achieved without a short circuit and, symmetric-cell with LASS layers shows stable cycling over 2000 h. Moreover, full-cells with LiFePO4 (LFP) and LiNi0.8Co0.1Mn0.1O2 (NCM 811) cathodes exhibit enhanced electrochemical performance. Scanning electron microscopy (SEM) and X-ray photoelectron spectroscopy (XPS) reveal that the LASS layer suppressed dendritic Li growth and stimulated densely packed Li growth. This work suggests an effective strategy for improving the performance of LMBs using renewable lignin materials.","LFP, NCM 811",3860 mAh g- 1 (theoretical),N/A,N/A,210
597,doc_597,"Lithium (Li) metal batteries (LMBs) provide superior energy densities far beyond current Li-ion batteries (LIBs) but practical applications are hindered by uncontrolled dendrite formation and the build-up of dead Li in hostless Li metal anodes. To circumvent these issues, we created a 3D framework of a carbon paper (CP) substrate decorated with lithiophilic nanowires (silicon (Si), germanium (Ge), and SiGe alloy NWs) that provides a robust host for efficient stripping/plating of Li metal. The lithiophilic Li22Si5, Li-22(Si0.5Ge0.5)(5,) and Li22Ge5 formed during rapid Li melt infiltration prevented the formation of dead Li and dendrites. Li22Ge5/Li covered CP hosts delivered the best performance, with the lowest overpotentials of 40 mV (three times lower than pristine Li) when cycled at 1 mA cm(-2)/1 mAh cm(-2) for 1000 h and at 3 mA cm(-2)/3 mAh cm(-2) for 500 h. Ex situ analysis confirmed the ability of the lithiophilic Li22Ge5 decorated samples to facilitate uniform Li deposition. When paired with sulfur, LiFePO4, and NMC811 cathodes, the CP-LiGe/Li anodes delivered 200 cycles with 82%, 93%, and 90% capacity retention, respectively. The discovery of the highly stable, lithiophilic NW decorated CP hosts is a promising route toward stable cycling LMBs and provides a new design motif for hosted Li metal anodes.","LiFePO4, NMC811, S","82%, 93%, 90%","1 mA cm(-2), 3 mA cm(-2)",N/A,200
598,doc_598,"Lithium metal is an attractive and promising anode material due to its high energy density and low working potential. However, the uncontrolled growth of lithium dendrites during repeated plating and stripping processes hinders the practical application of lithium metal batteries, leading to low Coulombic efficiency, poor lifespan, and safety concerns. In this study, we synthesized highly lithiophilic and conductive Ag nanoparticles decorated on SiO2 nanospheres to construct an optimized lithium host for promoting uniform Li deposition. The Ag nanoparticles not only act as lithiophilic sites but also provide high electrical conductivity to the Ag@SiO2@Ag anode. Additionally, the SiO2 layer serves as a lithiophilic nucleation agent, ensuring homogeneous lithium deposition and suppressing the growth of lithium dendrites. Theoretical calculations further confirm that the combination of Ag nanoparticles and SiO2 effectively enhances the adsorption ability of Ag@SiO2@Ag with Li+ ions compared to pure Ag and SiO2 materials. As a result, the Ag@SiO2@Ag coating, with its balanced lithiophilicity and conductivity, demonstrates excellent electrochemical performance, including high Coulombic efficiency, low polarization voltage, and long cycle life. In a full lithium metal cell with LiFePO4 cathode, the Ag@SiO2@Ag anode exhibits a high capacity of 133.1 and 121.4 mAh/g after 200 cycles at rates of 0.5 and 1C, respectively. These results highlight the synergistic coupling of lithiophilicity and conductivity in the Ag@SiO2@Ag coating, providing valuable insights into the field of lithiophilic chemistry and its potential for achieving high-performance batteries in the next generation.",LiFePO4,133.1 and 121.4 mAh/g,0.5 and 1C,N/A,200
599,doc_599,"Replacing the commercial graphite anode in Li-ion batteries with pseudocapacitor materials is an effective way to obtain high-performance energy storage devices. alpha-MoO3 is an attractive pseudocapacitor electrode material due to its theoretical capacity of 1117 mAh g(-1). Nevertheless, its low conductivity greatly limits its electrochemical performance. MXene is often used as a 2D conductive substrate and flexible framework for the development of a non-binder electrode because of its unparalleled electronic conductivity and excellent mechanical flexibility. Herein, a free-standing alpha-MoO3/MXene composite anode with a high specific capacity and an outstanding rate capability was prepared using a green and simple method. The resultant alpha-MoO3/MXene composite electrode combines the advantages of each of the two components and possesses improved Li+ diffusion kinetics. In particular, this alpha-MoO3/MXene free-standing electrode exhibited a high Li+ storage capacity (1008 mAh g(-1) at 0.1 A g(-1)) and an outstanding rate capability (172 mAh g(-1) at 10 A g(-1)), as well as a much extended cycling stability (500 cycles at 0.5 A g(-1)). Furthermore, a full cell was fabricated using commercial LiFePO4 as the cathode, which displayed a high Li+ storage capacity of 160 mAh g(-1) with an outstanding rate performance (48 mAh g(-1) at 1 A g(-1)). We believe that our research reveals new possibilities for the development of an advanced free-standing electrode from pseudocapacitive materials for high-performance Li-ion storage.",LiFePO4,160 mAh g(-1),1 A g(-1) (48 mAh g(-1)),N/A,500
