Repository: PoulamiSadhukhan5/RAG-for-battery

# Retrieval augmented generation for building datasets from battery literature abstracts
Contains the notebook `Battery_RAG.ipynb` used for creating datasets.\
The test sets are `test_metal_hydride_250_gemma2_9B.xlsx` and `test_metal_hydride_250_llama3_8B.xlsx`.\
Final dataset is `final_extracted_1611.xlsx`
A subset of the generated dataset using this framework showing hydrogen storage properties of various alloys and compounds
extracted from the paper’s abstracts.

## RAG
Open `Battery_RAG.ipynb` in Google Colab.
<a target="_blank" href="https://github.com/PoulamiSadhukhan5/RAG-for-battery/blob/main/Battery_RAG.ipynb">
</a>\
Connect to T4 GPU.\

File: RAG_LiFePO4.csv (part 21 of 22)
,abstract_id,abstract,Cathode,Capacity,C-rate,Voltage,Cycle number
600,doc_600,"The ubiquitous implementation of integrated microelectronics requires the on-chip power sources featured with the lightweight configuration design, high areal-capacity-loadings as well as facile reaction kinetics that beyond the current available microbattery prototypes. Herein, this study constructs a mechanically flexible, nanocellulose fiber (NCF) reinforced microbattery configuration, which consists of metal-organic frameworks (ZIF-8) modified NCF as the separator (MOF@NCF), the carbonized MOF@NCF as the metallic deposition substrate (c-MOF@NCF) as well as gradient-structured LiFePO4 particles infiltrated in the NCF matrix (LFP@NCF) as the cathode. The film-stacked, integrated NCF-based microbattery prototype not only achieves the facile reaction kinetics with homogenized, dendrite-free Li metal deposition at high-capacity-loadings (2 mAhcm-2), but also eliminates the necessary use of metallic current collector to maximize the electroactive mass ratio, which therefore enables the high energy density of 6.8 mWhcm-2 at the power output of 1.36 mWcm-2 as well as the robust cyclability upon various geometric flexing states. This study presents a quantum leap towards the facile reaction kinetics and multi-scale interfacial stability for the flexible microbattery construction that based on the sustainable utilization of bio-scaffolds.",LFP@NCF,N/A,N/A,N/A,Robust cyclability upon various geometric flexing states (no specific number)
601,doc_601,"Silicon material anodes are attractive for a range of high energy density lithium-ion battery applications, but their huge volume expansion, interfacial side reactions, and fast capacity decay are limitations. Herein, molecular layer deposition (MLD) is used to deposit a Nb-based inorganic-organic coating onto casted silicon nanowire (Si NW) electrodes, forming an artificial solid-electrolyte interphase (SEI). Post annealing of the coated composite (Si NW@NbHQ-500) drives a general cross-linking reaction within (-Nb-O-benzene-O-)n units, achieving enhanced mechanical and chemical robustness of the interface. The coating material and its reduced products (Nb4+ species) appear to be involved in a thin and LiF-rich SEI framework, accelerating interfacial Li+ diffusion. With mechanical strain dissipation and natural SEI erosion suppression, the anode exhibits an advantageous rate capability of 940 mAh/g at 4 A/g, a high reversible areal capacity of 4.0 mAh cm-2, an impressive capacity retention with a capacity decay of only approximate to 0.06 % per cycle over 800 cycles at 1 A/g, as well as a stable full cell electrochemical cycling performance when integrated with a LiFePO4 cathode. Additionally, SEI modulus test verifies that the Si NW@NbHQ-500 anode undergoes gentle reversible interfacial evolution during cycling with a slight average modulus rise (approximate to 10.3 to 37.9 GPa) from surface to bulk. This work demonstrates the great potential of Nb-based inorganic-organic hybrid nano coatings for mechanical and electrochemical stabilization of silicon anodes.",LiFePO4,4.0 mAh cm-2,"1 A/g, 4 A/g",N/A,800
602,doc_602,"A huge number of spent lithium-ion batteries(LIBs) have caused serious problems such as resource waste andenvironmental pollution. Lithium iron phosphate (LFP) is one ofthe major cathode materials in the spent LIBs. It is urgently neededto develop a safe, environmentally friendly, and cost competitiveapproach to regenerate the LFP cathode collected from the spentLIBs. The nitrate molten salt process has been utilized toregenerate layered cathode materials, which are nevertheless non-compatible with the LFP regeneration process. The LFP crystallattice will be destroyed during the molten salt process by theoxidative environment, where Fe(II) is oxidized to Fe(III). A newapproach is proposed in this work to tackle this issue, where a low-temperature molten salt process is coupled with a reductiveenvironment to suppress oxidation of Fe(II). In detail, lithium nitrate is used as a molten salt medium and lithium sourcesimultaneously. Sucrose is used as a carbon source to provide a reductive environment. Through a short molten-salt relithiation stepat 300 degrees C and further annealing process at 650 degrees C, LFP particles with a lithium-deficient and damaged structure can be successfullyrecovered. The rapid lithium replenishment process exposes more (101) crystal planes facilitating lithium-ion transportation. As aresult, the regenerated LFP delivers a specific capacity of 145 mAh g-1at 0.5C, which is more than a 13% increase relative to thespent LFP and has a better rate performance than pristine LFP at 5C. In addition, we also point out that the LFP is converted toLi3PO4with the increase in lithium source and the extension of treatment time. This work provides a new promising way toregenerate spent LFP cathodes.",LFP,145 mAh g-1,"0.5C, 5C",N/A,N/A
603,doc_603,"Li metal anode with high capacity, negative potential and low density is regarded as the most promising anode material. Unfortunately, its commercialization is greatly limited by Li dendrites. Here, a 3D carbon paper scaffold with lithiophilic carbon nanoparticles is synthesized as a Li host via the carbonization of metal-organic framework and the doping of oxygen atom. Carbon nanoparticles effectively improve the specific surface area of carbon paper that can low the local current density and provide rich internal spaces for Li reservoir. In addition, the rich lithiophilic groups (such as ZnO, nitrogen atom and oxygen atom) can regulate a uniform Li+ flux and achieve a controllable Li deposition. Based on these structural advantages, uniform nucleation and growth of Li metal have been realized. Especially, the symmetric cell renders an outstanding cyclic stability for 750 h with an ultra-low polarization voltage of 14 mV at 1 mA/cm2. Additionally, the full cell partied with a LiFePO4 cathode displays an initial specific capacity of 138.1 mAh/g, and even maintains 97.7 % capacity retention after 120 cycles at 0.5C. Therefore, this strategy presents a universal approach to construct porous hosts with abundant lithiophilic sites for long-lifespan Li metal batteries.",LiFePO4,138.1 mAh/g,0.5,N/A,120
604,doc_604,"LiFe1-xEuxPO4 (x = 0-0.1) samples were successfully fabricated by glass-ceramics technique quenching from high temperature. Thermal properties were analyzed by DTA analysis. Crystallization activation energy and Avrami parameters were calculated depending on the Eu content and heating rates. The XRD analysis shows that there are two-phases of LiFePO4 and Li3Fe2P3O12 which compete with Eu-doping in the samples and it is found that the x = 0.02 sample has the lowest impurity phases. The battery cells exhibit similar cycling voltammetry (CV) data with the undoped LiFePO4 battery cells. The charging/discharging cycles measurements were done for C/2-rate at room conditions and the best capacity value for C/2-rate was obtained as 149.4 mAh/g for x = 0.02 Eu-doped sample. Although the best capacity was obtained for x = 0.02, the best capacity fade was obtained for x = 0.03 Eu-doped sample. C-rate measurements provided that x = 0.02 cells have the promising results for the battery applications.",LiFePO4,149.4 mAh/g (best for x = 0.02),C/2,N/A,"Cycling voltammetry (CV) data, charging/discharging cycles measurements"
605,doc_605,"Carbon coated-LiFePO4 (LFP) is a strong candidate as lithium-ion battery (LiB) cathode due to the combination of safe operation, stable electrochemical performance and positive environmental impact as does not depend on Co, which is toxic and a critical raw material. In this work, we report the development of binder-free LFP cathodes fabricated by fused filament fabrication (FFF) technology. Several novel carbon-LFP filaments have been developed to 3D-print LiB cathodes, analysing both the carbon to LFP ratio in the formulation and also the impact of the carbon source used as current collector, i.e. glassy carbon (GC) microspheres or carbon black (CB), in the electrochemical performance. LFP remained stable upon debinding and sintering at temperatures as low as 500 & DEG;C as determined by x-ray diffraction. The conductivity of 3D printed LFP monoliths was 2.06 x 10(-4) S & BULL;cm(-1) at 50 & DEG;C, which is fairly close to that of LFP produced via conventional processing. This is mainly attributed to the preservation of the carbon coating around the LFP particles after debinding and sintering under controlled Ar atmospheres. The LFP-based electrodes containing CB or GC microspheres as conductive additives exhibited specific capacities of 150 mAh g(-1), and over 95% coulombic efficiency after 100 cycles, showing no significant performance losses. These results largely exceed the performances reported for previous LFP-based electrodes produced via FFF as the non-active binder is removed upon fabrication.",LFP,150 mAh g(-1),N/A,N/A,100
606,doc_606,"Lithium metal is considered as an ideal anode candidate for next generation Li battery systems since its high capacity, low density, and low working potential. However, the uncontrollable growth of Li dendrites and infinite volume expansion impede the commercialized applications of Li-metal anodes. In this work, we rationally designed and constructed a hierarchical porous hollow carbon nanofiber decorated with diverse metal sulfides (MS-ZS@PHC). This composite scaffold has three advantages: First, the synergistic effect of multiple-size lithiophilic phases (nano ZnS and micro MoS2) can regulate Li ions nuclei and grow up homogenously on the scaffold. Second, the enlarged interplanar spacing of MoS2 microsphere on the fibers can provide abundant channels for Li ions transportation. Third, the porous scaffold can confine the volume expansion of Li metal anode during cycling. Therefore, in a symmetrical cell, the MS-ZS@PHC host presents a homogenous Li plating/stripping behavior and runs steadily for 1100 h at 5 mA cm(-2) with a capacity of 5 mAh cm-2 and even for 700 h at 10 mA cm(-2) with a capacity of 1 mAh cm(-2). A full cell using MS-ZS@PHC /Li composite as anode and coupled with LiFePO4 as cathode delivers an excellent cyclic and rate performances. (c) 2022 Elsevier Inc. All rights reserved.",LiFePO4,"5 mAh cm-2 (at 5 mA cm(-2)), 1 mAh cm-2 (at 10 mA cm(-2))","5 mA cm(-2), 10 mA cm(-2)",N/A,"1100 h, 700 h"
607,doc_607,"In order to subdue the obvious problem of uneven electric field distribution on regularly used copper/aluminum current collectors for alkali metal batteries, graphene on porous stainless steel (pSS_Gr) was fabricated using the ion etching technique that is employed as an effective host for lithium and sodium metal anodes. The binder-free pSS_Gr demonstrated stable Li plating and stripping at areal current and capacity of 6 mA cm(-2) and 2.54 mAh cm(-2), respectively, for over 1000 cycles with 98% coulombic efficiency (C.E.). Also, in the case of Na metal anode, the host has shown stable performance at 4 mA cm(-2) and 1 mAh cm(-2) over 1000 cycles with similar to 100% C.E.. Further, a full cell composed of Li-plated pSS_Gr as an anode and LiFePO4 as a cathode is electrochemically tested at 50 mA g(-1) current density with stable 100 cycles.",LiFePO4,N/A,50 mA g(-1),N/A,100
608,doc_608,"Mechano-thermochemical synthesis of (FeCoNiCrMn)(3)O-4 high-entropy oxide (HEO) and (FeCoNiCr)(3)O-4 mediumentropy oxide (MEO), and their structural, microstructural, magnetic, surface and electrochemical characteristics are investigated. Ball milling substantially reduces crystalline sizes of oxide precursors, causing their partial solid-state dissolution, driving the rapid formation of HEO and MEO during the subsequent thermal treatment. Nanostructured HEO prepared at 900 degrees C (HEO-900) comprises single-phase octahedral crystals mostly within the range 60-80 nm, while MEO-900 crystals (80-120 nm) exhibit a greater degree of agglomeration. The contribution of oxygen vacancies to total surface oxygen in MEO-900 (20.6 %) is lower than that of HEO-900 (27.6 %). HEO-900 exhibits a superior reversible Li-ion storage capacity of 1050.6 mAh/g after 300 cycles at 100 mA/g, outperforming MEO-900. However, at the higher current density of 500 mA/g, MEO-900 shows superior performance, with a reversible capacity of 432.2 mAh/g (70.3 % retention) after 750 cycles. The charge transfer resistance of fresh HEO-900 (359.0 ohm) is greater than that of MEO-900 (241.4 Omega), and the average Li-ion diffusion coefficient in HEO-900 (10-13.3 cm(2) s(-1)) is lower than that on MEO-900 at (10-13.1 cm2 s(-1)) due to the greater structural complexity of the former. Full cells incorporating HEO-900 and MEO-900 anodes with LiFePO4 cathode demonstrate an energy density of 296.4 and 274.6 Wh kg(-1), respectively. The saturation magnetization of HEO-900 and MEO-900 is significantly high at 33.98 and 33.80 emu/g, respectively, enabling the easy magnetic recovery of electrodes made from these compounds in spent LIBs.",LiFePO4,N/A,"100 mA/g, 500 mA/g",N/A,"300, 750"
609,doc_609,"LiFe0.97Ni0.03PO4 composited with different contents of GO were prepared as lithium-ion batteries by carbothermal reduction methods, named as LFNP/G-x (x stands for GO contents). The study investigates the impact of varying composite ratios on electrochemical performance and crystal structure. The results showed that appropriate compounding with GO had a positive effect on cycling and rate properties. This is attributed to the fact that GO composite can increase LiFe0.97Ni0.03PO4 surface activity and make them more uniformly dispersed, which enhances the material's specific surface and improves its electrical conductivity. In particular, the charge-discharge capacity of LFNP/G-0.05 is 161 mAh g(-1) at 0.1 C. After 100 turns, the capacity retention of materials is 93.9%. Hence, incorporating an optimal quantity of GO offers a novel approach to enhance the capability of LiFe0.97Ni0.03PO4 materials.",LiFe0.97Ni0.03PO4,161 mAh g(-1),0.1 C,N/A,100
610,doc_610,"A carbon-coated lithium iron phosphate (C-LFP)/citric acid-derived carbon network (CM)/microcrystalline cellulose-derived carbon rod (CMCC) composite cathode material (C-LFP/CM-phi/CMCC-t) (phi = 10%, 15%, 20%, 30%, t = 0.1, 0.2, 0.3, 0.4 g) with a three-dimensional tertiary spatial conduction structure was constructed using the sol-gel method. The C-LFP particles, CM, and CMCC create an effective three-dimensional tertiary spatial network conductive structure, reducing the contact resistance and improving the electronic conductivity. The carbon content and the 'D/'G ratio of C-LFP/CM-15%/CMCC-0.3 g were 7.5958 % and approximately 1.16, respectively. The discharge specific capacity of C-LFP/CM-15%/CMCC-0.3 g was 155.1 mAh center dot g- 1 at a 0.1C rate, and the capacity retention rate is 95.10 % after 100 cycles. Additionally, the DLi of C-LFP/CM-15%/CMCC-0.3 g is 1.4507 x 10-11, an order of magnitude greater than without MCC. This study provides a new model and approach for carbon modification of LFP and a high-performance positive electrode material for power batteries and energy storage.",Carbon-coated lithium iron phosphate (C-LFP)/citric acid-derived carbon network (CM)/microcrystalline cellulose-derived carbon rod (CMCC) composite,155.1 mAh/g-1,0.1C,N/A,100
611,doc_611,"MOF-derived phosphates have high structural stability and effectively enhance the stability of electrode materials. We synthesized bimetallic MOF precursors by a facile liquid-phase deposition method, followed by annealing at various temperatures to obtain flower-like cobalt-nickel phosphates. The composites were exhibited a high degree of crystallinity Co2.5Ni0.5(PO4)(2), according to XRD and ICP tests. The excellent electrochemical performance of NCP-750 material after calcination at 750 degrees C has been verified through various electrochemical methods. The reversible discharge specific capacity was observed to be 862.6 mAh/g after undergoing 500 cycles at 0.5 A/g. The conversion mechanism of Co2.5Ni0.5(PO4)(2) was verified through in-situ XRD and ex-situ XPS tests, contributing to its remarkable cycling stability. Additionally, the NCP-750 electrode has low charge transfer resistance of 42.3 Omega after 300 cycles at 0.5 A/g and the excellent pseudo-capacitance contribution of 77.66 % at 0.4 mV/s. Furthermore, the full battery assembled utilizing LiFePO4 as the cathode material had a specific capacity of 161.0 mAh/g after 100 cycles at 0.1 A/g. The research indicates that optimized cobalt-nickel bimetallic phosphates exhibit promising potential as electrode materials in energy storage devices.",LiFePO4,161.0 mAh/g,0.5 A/g and 0.4 mV/s,N/A,100 cycles
612,doc_612,"Solid state batteries (SSBs) represent a next -generation electrochemical device for safe and high-energy-density energy storage. Solid state electrolyte (SSE) is a key component in SSBs. Among all types of SSEs (sulfides, halides, oxides, and polymers), oxide -based SSEs exhibit a good balance between conductivity and stability. However, one critical issue is the high interfacial resistance with solid electrodes. For perovskite SSEs, an additional issue is the reducibility upon contact with Li metal, lowering Faradaic efficiency. Here in this study, we explore a multi-functional structure with a flexible solid polymer electrolyte (SPE) as an interlayer between electrodes and a ceramic perovskite electrolyte Li6/16Sr7/16Ta3/4Hf1/4O3 (LSTH). The polymethylmethacrylate (PMMA)-polyethylene glycol diacrylate (PEGDA) SPE with a room-temperature ionic conductivity of 2.20 x 10-3 S cm -1 minimizes the interfacial resistance while protecting LSTH from catastrophic Li-reduction, preventing concentration polarization and suppressing Li dendrite attack. We show that application of this structure enables the cyclability of Li/Li half -cells, which is otherwise unattainable with pure LSTH, and achievement of 129.8 mAh g-1 specific discharge capacity at 0.1C of a full cell with LiFePO4 cathode and Li anode.",LiFePO4,129.8 mAh g-1,0.1C,N/A,N/A
613,doc_613,"The olivine-type compound LiMnxFe1-XPO4 (LMFP) combines the advantageous characteristics of LiFePO4 and LiMnPO4, including high energy density, extended cycle life, eco-friendliness, and cost-effectiveness. However, its application is limited by certain challenges such as low electronic conductivity and stability issues related to the Jahn-Teller effect induced by Mn3+, which hinder its scalability. Here, we introduce an innovative approach by applying nitrogen-doped carbon layers, derived from chitosan as both a carbon and nitrogen sources, to encapsulate LMFP. This encapsulation significantly improves LMFP ' s electrochemical performance compared to those using sucrose-derived carbon coatings. The LMFP cathode with nitrogen-doped carbon coating exhibits a specific capacity of 156.8 mAh/g at 0.1 C, achieved a first-cycle Coulombic efficiency of 96.8 %, and maintained a capacity retention rate of 94.6 % after 200 cycles at 1 C. This new method of employing chitosan for producing nitrogen-doped carbon coatings holds great promise for enhancing the usability of LMFP in broader applications.",LMFP cathode,156.8 mAh/g,0.1 C,N/A,200
614,doc_614,"Lithium (Li) metal is an attractive anode material for use in high-energy lithium-sulfur and lithium-air batteries. However, its practical application is severely impeded by excessive dendrite growth, huge volume changes, and severe side reactions. Herein, a novel Li metal anode composed of lithiophilic two dimensional (2D) conjugated microporous polymer (Li-CMP) and reduced graphene oxide (rGO) sandwiches (Li-CMP@rGO) for Li metal batteries (LiMBs) is reported. In the Li-CMP@rGO anode, the conductive rGO facilitates the charge transfer while the functionalized-CMP provides Li nucleation sites within the micropores, thereby preventing dendrite growth. As a result, the Li-CMP@rGO anode can be cycled smoothly at 6 mA cm-2 of current density with a platting capacity of 2 mAh cm-2 for 1000 h. A Coulombic efficiency of 98.4% is achieved over 350 cycles with a low overpotential of 28 mV. In a full cell with LiFePO4 cathode, the Li-CMP@rGO anode also exhibited good cycling stability compared to CMP@rGO and CMP/Super-P. As expected, the simulation results reveal that Li-CMP@rGO has a strong affinity for Li ions compared to CMP@rGO. The strategies adopted in this work can open new avenues for designing hybrid porous host materials for developing safe and stable Li metal anodes. Li-carboxylate (-COOLi) functionalized conjugated microporous polymer (CMP) and reduced graphene oxide (rGO) sandwich-like structure (Li-CMP@rGO) is synthesized for use as an anode material in Li metal batteries. In Li-CMP@rGO, the rGO nanosheets facilitate fast electron transportation, the porous CMP framework provides voids to accommodate Li while the -COOLi groups guide uniform Li deposition within the micropores and suppress dendrite growth. image",LiFePO4,N/A,N/A,N/A,N/A
615,doc_615,"Lithium (Li) metal has been regarded as one of the most promising anodes for the next-generation highenergy-density batteries. However, the large volumetric variation and uncontrollable Li dendrite growth have delayed the large-scale application. For the sake of ultrahigh theoretical capacity, low alloying potential, and small dimensional expansion, Li-Al alloy has come into sight as an appealing candidate for Li anode. Herein, as-prepared Li-rich dual-phase Li-Al alloys with abundant Li and Li9Al4 three-dimensional (3D) framework are fabricated via a one-step melting approach. Different from typical facial modification of Li anode, our Li-Al alloy can improve the electrochemical behavior of anode, fundamentally from surface and matrix prospect. Owing to the favorable lithiophilicity, increased specific surface, and regulated Li ion (Li+) flux, Li-Al symmetric cell presents excellent cyclic reversibility and stability (more than 1400 h, and smaller voltage hysteresis of 76 mV at 300th cycle), at the current density of 1 mA cme2 and areal capacity of 1 mAh cme2. Furthermore, Li-Al alloy anode is paired with LiFePO4 cathode to assemble full battery, which enables 250 cycles at 1.0 C with a high-capacity retention rate of 94.7 %. This contribution offers new insights into the feasible preparation of Li-Al alloy composite and in-depth understanding of working mechanism toward dendrite-free and minimum-volume-change Li anode. (c) 2023 Published by Elsevier B.V.",LiFePO4,N/A,1.0 C,N/A,300
616,doc_616,"The application of solid polymer electrolytes (SPEs) is mainly hindered by their low ionic conductivity and the limited mechanical properties. Adding functional small molecules and inorganic fillers are two of the simplest and most effective ways to improve the performance of SPEs. However, most of the time, both methods cannot be implemented concomitantly, and may even inhibit each other. Here, an original dual functional filler, consisting of hollow porous SiO2 nanospheres three-dimensionally wrapped by poly(2,2,6,6-tetramethylpiperidin-4-yl methacrylate) (PTMPM), is blended with poly(ethylene oxide) (PEO) and LiClO4 to obtain a composite solid electrolyte (CSE). Compared to the reference PEO SPE, the room-temperature ionic conductivity of the synthe-sized CSE is improved by 4 orders of magnitude reaching 1.3 x 10-4 S cm-1. Moreover, a lithium ion trans-ference number value as high as 0.81 is obtained. The CSE membrane is further assembled with a Li anode and a standard LiFePO4 cathode to obtain an all-solid-state battery showing high capacity (149.3 mAh g-1 at 0.1 C) and long-term stability (0.68 & PTSTHOUSND; loss of capacity per cycle, over 100 cycles). The peculiar structure of the PEO/PTMPM interface is thought to be at the origin of the enhanced LiClO4 dissociation and mobility of lithium ions. Remarkably, the well-known toughening effect of SiO2 fillers is preserved in the CSE.",LiFePO4,149.3 mAh g-1,0.1 C,N/A,100
617,doc_617,"Lithium (Li) metal could be the anode of choice for energy dense Li-batteries owing to its high theoretical specific capacity. However, low coulombic efficiency and poor safety on account of the occurrence of the Li-dendrites during charging-discharging pose a bottleneck for practical applications. In this work, we report a high-rate plating and stripping of Li through host engineering to realize ultrastable Li metal anode (LMA). Benchmark plating/stripping efficiency could be achieved via uniquely structured, highly ordered honeycomb boron carbon nitride (HBCN) as a functional scaffold. Boron and nitrogen doping, large surface area and ordered mesoporous structure induce homogeneous solid electrolyte interface (SEI) layer formation and provide numerous nucleation sites with subsequent dendrite-free growth with 99.98 % coulombic efficiency at 8 mA cm(-2) high current and 10 mAh cm(-2) capacity over 3000 cycles. Via post-cycling advanced characterizations techniques of Ex-situ XPS, 3D X-ray micro-tomography analyses and FESEM, we demonstrate the formation of a stable SEI layer and morphological changes that occurred during Li plating cycles in the HBCN structure. Computational studies validate the high lithium plating-stripping efficacy of HBCN to its highly ordered porous nature, exothermic Li-binding and upshift in the Fermi levels. When tested at elevated temperature (50 degrees C), a stable Li plating-stripping in HBCN is realised at 4 mA cm(-2) current and 10 mAh cm(-2) capacity values with similar to 100 % C.E. Furthermore, we report the results of testing a Li metal cell comprised of Li deposited HBCN anode and LiFePO4 (LFP) cathode.",N/A,10 mAh cm(-2),"4 mA cm(-2), 8 mA cm(-2)",N/A,3000
618,doc_618,"We report the fabrication of vulcanized cross-linked polystyrene grafted on carbon nanotubes (CNTs) for use as an advanced three-dimensional Li host. First, polystyrene was grafted from Br-modified CNTs to form brush-like structure by surface-initiated atom-transfer radical polymerization. Polystyrene grafted on carbon nanotubes was then cross-linked using a Friedel-Crafts reaction and finally vulcanized with sulfur. Vulcanized cross-linked polystyrene grafted on carbon nanotubes was used as a support for the Li metal, and its macro-, meso-and microporous structure increased Li ion transport, buffered the volume changes of the Li anode, and provided a high specific surface area to reduce local current density, which assisted rapid and uniform Li plating/stripping. At the same time, the homogenously distributed sulfur in the support reacted with Li to produce a Li2S-containing SEI layer, while the CNTs provided conductive pathways for the rapid transmission of electrons. As a result, a Li|Li symmetric cell using this anode material and a Cu current collector had a stable cycling performance of more than 500 h at a current density of 1 mA cm(-2). When LiFePO4 was used as the cathode, a full cell had a high discharge capacity of 101 mAh g(-1) with a capacity retention of 77% after 600 cycles at 1 C.",LiFePO4,101 mAh g(-1),1 C,N/A,600
619,doc_619,"Lithium (Li) metal is regarded as one of the most promising anode candidates for next-generation batteries due to its extremely high specific capacity and low redox potential. However, its application is still hindered by the uncontrolled growth of dendritic Li and huge volume fluctuation during cycles. To address these issues, flexible and self-supporting three-dimensional (3D) interlaced N-doped carbon nanofibers (NCNFs) coated with uniformly distributed 2D ultrathin NiCo2S4 nanosheets (denoted CNCS) were designed to eliminate the intrinsic hotspots for Li deposition. Physicochemical dual effects of CNCS arise from limited surface Li diffusivity with a higher Li affinity, leading to uniform Li nucleation and less random accumulation of Li, as confirmed by ab initio molecular dynamics simulations. Due to the unique structure, exchange current density is reduced significantly and metallic Li is further contained within the interspace between the NCNF and NiCo2S4 nanosheets, preventing the formation of dendritic Li. The symmetric cell with a Li/CNCS composite anode shows a long-running lifespan for almost 1200 h, with an exceptionally low and stable overpotential under 1 mA cm(-2)/1 mAh cm(-2). A full cell coupled with a LiFePO4 cathode at a low N/P ratio of 2.45 shows typical voltage profiles but more significantly enhanced performance than that of a LiFePO4 cathode coupled with a bare Li anode.",LiFePO4,N/A,N/A,N/A,N/A
620,doc_620,"Lithium (Li) metal has been widely regarded as the optimal anode material for the high-energy density rechargeable batteries, due to its ultrahigh theoretical specific capacity and lowest electrochemical potential. However, the formation of Li dendrites presents a significant safety concern, which limits its practical application. In this paper, to address this issue, an efficient and cost-effective strategy was proposed to prepare a zinccopper composite collector (ZCC) with outstanding electrochemical performance, which can effectively suppress the formation of lithium dendrites. The lithophilic surface with ZnCu alloy nanoparticles was achieved through physical vapor deposition followed by annealing treatment. The ZCC collector enables dendrite-free deposition of Li due to its negligible nucleation overpotential. Even at high area capacity of 3 mAh cm -2 at 1 mA cm -2 in halfcells, the ZCC exhibits exceptional cycling performance and high coulomb efficiency. Preloaded with Li, the composite electrode (Li/ZCC) delivers an enhanced lifespan with low overpotential evidently. Matched with LiFePO4 (LFP) cathode, LFP||Li/ZCC full cells reveal a superior cycling stability with enhanced capacity retention of 85 % (after 1000 cycles at 1 C) and 87 % (after 800 cycles at 3 C) respectively.",LiFePO4 (LFP),3 mAh cm -2,"1 mA cm -2, 1 C, 3 C",N/A,"1000, 800"
621,doc_621,"The LiFe0.6Mn0.4PO4/C composite has become a cost-effective and reliable material for lithium battery storage in commercial applications, due to its significant safety benefits. However, its industrial application is limited by its suboptimal high-rate capacity and unsatisfactory cycling performance. To address this issue, Li(Fe0.6Mn0.4)(1-x)SbxPO4 (x = 0, 0.01, 0.03, 0.04, 0.05) materials were synthesized using a one-step solvothermal method in this study, aiming to modulate the microstructure and achieve Sb doping, thereby enhancing the electrochemical performance. The electrochemical test results indicate that LFMP/C doped with Sb (designated as LFMP/C-Sb0.04) displays exceptional electrochemical performance, with remarkable capacities of 166.6 mAh center dot g(-1) and 146.8 mAh center dot g(-1) at 0.2C and 1C, respectively. Notably, it achieves a capacity of 126.1 mAh center dot g(-1) at a high rate (5C) and maintains an impressive capacity retention rate of 93.6 % after 300 cycles, outperforming the original LMFP/ C (109.5 mAh center dot g(-1)), which retains only 61.5 % of its initial capacity. Further characterization of the samples reveals that in situ Sb doping promotes the growth of the [001] crystal orientation, enhancing the lithium-ion diffusion rate and effectively reducing electrode polarization and charge transfer resistance, thereby contributing to its exceptional rate performance. Moreover, Sb doping increases the M - O binding energy, strengthens the metal-oxygen framework, mitigates the Jahn-Teller effect caused by Mn3+ dissolution, and enhances its cycling stability.",Li(Fe0.6Mn0.4)(1-x)SbxPO4,"166.6 mAh g(-1), 146.8 mAh g(-1), 126.1 mAh g(-1)","0.2C, 1C, 5C",N/A,300
622,doc_622,"Lithium manganese iron phosphate (LiMnxFe1-xPO4, LMFP) is considered an upgraded version of lithium iron phosphate (LiFePO4, LFP), significantly enhancing energy density while maintaining high safety standards. However, the degradation of LMFP in terms of stability and rate performance has garnered widespread attention. In this study, vanadium (V) doping and V2CTx MXene coating were successfully applied to LiMn0.5Fe0.5PO4 (LMFP-V/MXene) composites through a solvothermal method to address these shortcomings. The results indicate that V doping significantly improves the crystal structure, reduces the Mn3+ content, and mitigates lattice distortion caused by the Jahn-Teller effect. Meanwhile, the introduction of MXene enhances the conductivity of the composite material, and the synergistic effect of these two modifications significantly boosts the electrochemical performance. Electrochemical tests reveal that LMFP-V/MXene exhibits a capacity retention of 96.19 % after 500 cycles at a 1C rate, with a post-cycle capacity of 129.24 mAh g- 1 , and a specific capacity of 99.75 mAh g- 1 at a 5C rate, demonstrating outstanding cycling stability and rate performance. Density functional theory (DFT) calculations further confirm that the synergistic effect of V doping and MXene coating significantly reduces the electronic band gap and Li+ migration barrier, improving electronic conductivity and rapid lithium-ion transport, while also enhancing the material's corrosion resistance. This study proposes a novel strategy combining vanadium doping with MXene coating to improve the electrochemical performance of LMFP cathode materials, advancing the design and development of high-performance lithium-ion battery materials.",LMFP-V/MXene,"N/A (not explicitly stated, but mentioned as ""129.24 mAh g-1"" at 5C rate and ""96.19 %"" capacity retention after 500 cycles)","1C, 5C",N/A,500
623,doc_623,"Electrode exploration with the appropriate equilibrium voltage and facile cation diffusion kinetics is the key enabler towards realizing the extreme power output of the battery formats. With the aid of the stepwise lattice tailoring, herein, we present an alternative fast-charging anode of the rock-salt lithium vanadium oxide. Spe-cifically, the pre-insertion of polyaniline (PANI) molecules unlocks the basal plane of the layered V2O5 precursor, while subsequent Na+ doping at the octahedral sites could stabilize the lattice breathing and mitigate Li-ion diffusion barrier along the tetrahedron-octahedron-tetrahedron pathway, as confirmed by the operando X-ray diffraction and kinetics simulation. The Na0.6Li2.4V2O5@PANI//LiFePO4 full cell prototype (3 mAh cm-2) ex-hibits 82% capacity retention at 20 C for 2000 cycles, as well as the cycling endurance within a wider tem-perature range of 0-60 degrees C. This stepwise lattice engineering strategy opens a fresh impetus of the electrode innovations for the high-power energy storage devices.",LiFePO4,3 mAh cm-2,20 C,N/A,2000
624,doc_624,"The manganese-based olivine material LiMn0.6Fe0.4PO4 (LMFP) has received significant attention for its higher energy density compared to commercial LiFePO4 (LFP). However, the inherent low charge conduction rate and Jahn-Teller distortion of Mn3+ limit the rate performance and cycle life of LMFP, hindering further application. To address these issues, we developed a simple temperature-programmed calcination method to in-situ synthesize the LiFe0.4Mn0.6PO4 materials (M-LMFP) with innovative carbon coating and phase (Fe2P and amorphous Li4P2O7) doping structures. The surface-doped Fe2P expanded the local Li+ diffusion pathway along the [101] direction. These phases enhanced the electronic conductivity and Li-ion conductivity of the LMFP, thus significantly improving the rate capability (from 137.5 mAh/g to 151.6 mAh/g at 1C). Remarkably, the stabilized structure enabled the capacity retention from 69.8 % to 96.6 % after 500 cycles at 1 C. Moreover, the density functional theory (DFT) calculations revealed a reduced band gap and increased transition metal states close to the Fermi level in the M-LMFP, further explaining the excellent performance. In distinction to conventional doping and coating methods, this temperature-programmed calcination method depends only on the carbon and Fe-containing components derived directly from the raw materials. Surprisingly, the strategy in this work is extremely scalable and applicable on a large scale without introducing any additional reducing gases or cumbersome processes.",LiFe0.4Mn0.6PO4,N/A,"1C, 137.5 mAh/g, 151.6 mAh/g",N/A,50
625,doc_625,"The pursuit of strong endurance and nonflammable performances has promoted demand for solid-state batteries (SSBs). Meanwhile, the reduction of electrolytes' thickness is the key to improving battery performance. However, a large-scale feasible method to fabricate an ultrathin solid electrolyte exhibiting high ionic conductivities is still a challenge. Here, we show a large-scale feasible method to prepare a succinonitrile/polyacrylonitrile(SN/ PAN)-coated Li6.4La3Zr1.4Ta0.6O12 (LLZTO) with flexibility and high ionic conductivity by tape-casting. The unique dual polymer-coated garnet electrolytes exhibit structural stability through mutual promotion, constructing soft interparticle contact that provides fast lithium-ion transfer channels. In essence, the mutual promotion mechanism is that SN can improve the Li+ conductivity of PAN, while PAN can protect SN from aggregation. Therefore, the flexible SN/ PAN-coated LLZTO provides high structural stability and satisfactory electrochemical performance, contributing to a high ionic conductivity of 4 x 10-4 S cm-1 at room temperature (RT). In this way, a long lifespan of over 500 cycles and a high discharge capacity (163 mAh g-1) are achieved based on LiFePO4 (LFP) cathodes at 0.2 C.",LiFePO4 (LFP),163 mAh g-1,0.2 C,N/A,over 500
626,doc_626,"Nano carbon material composites significantly enhance the performance of lithium manganese iron phosphate (LMFP) cathode materials. This study investigates the self-catalytic growth mechanism of highly conductive carbon nanotubes (CNTs) on bare LMFP particles via chemical vapor deposition (CVD), focusing on the influence of particle size and crystallographic orientation. It is found that the Fe3C particles formed on static solvothermal synthesized LMFP nanoplates with high [010] orientation were effective to catalyze the generation of CNTs. Diverse CVD durations produced CNTs coatings with varying structures to impact electrochemical properties of final products. The MP-L/CNTs-2 sample, with 3.6 wt% carbon, showed the highest reversible capacity of 158 mAh g(-1) at 1 C with 99.3 % capacity retention after 400 cycles, after 3000 cycles at 10 C, the retention rate was 74.5 %. In contrast, LMFP synthesized via solid-phase method (MP-S/C) only formed a carbon film on the surface and delivered 143 mAh g(-1) at 1 C (97.6 % retention after 400 cycles) with prominent capacity loss at 10 C. This study provides new insights into the self-catalytic growth mechanism of CNTs to promote ion-electron conductivity and structural stability of LMFP materials, thus improving kinetic property and cycling stability for high-performance lithium-ion batteries.",LMFP-CNTs,"158 mAh g(-1), 143 mAh g(-1)","1 C, 10 C",N/A,"400 cycles, 3000 cycles"
