Repository: PoulamiSadhukhan5/RAG-for-battery

# Retrieval augmented generation for building datasets from battery literature abstracts
Contains the notebook `Battery_RAG.ipynb` used for creating datasets.\
The test sets are `test_metal_hydride_250_gemma2_9B.xlsx` and `test_metal_hydride_250_llama3_8B.xlsx`.\
Final dataset is `final_extracted_1611.xlsx`
A subset of the generated dataset using this framework showing hydrogen storage properties of various alloys and compounds
extracted from the paper’s abstracts.

## RAG
Open `Battery_RAG.ipynb` in Google Colab.
<a target="_blank" href="https://github.com/PoulamiSadhukhan5/RAG-for-battery/blob/main/Battery_RAG.ipynb">
</a>\
Connect to T4 GPU.\

File: RAG_LiFePO4.csv (part 22 of 22)
,abstract_id,abstract,Cathode,Capacity,C-rate,Voltage,Cycle number
627,doc_627,"Li dendrites caused by nonuniform Li plating and locally concentrated ion/electron flux would give rise to poor cycling performance and safety issues of short-circuit and so on. Herein, a functional nanolayer consisting of Indium Tin oxide (ITO) nanoparticles on 3D Cu foam was fabricated as case study to understand the mechanism of metal oxides on anchoring Li metal spots and how initial Li nucleation influences the following dendrites growth. Based on the experimental and theoretical results, it is demonstrated that not only the pristine metal oxides have higher binding energy with Li atom, but also in situ formed alloy phase during alloying process performs a great importance on homogeneous nucleation, thus leading to ordered ion/electron distribution and fast kinetics. Therefore, excellent wettability and even self-propagation behavior between ITO-Cu foam and molten Li are achieved, meanwhile the half cells with ITO-Cu foam electrodes exhibit an ultralow nucleation overpotential of 2 mV under 0.5 mA cm-2. When the designed ITO-Cu foam@Li anodes is matched with LFP (LiFePO4) cathodes, the constructed full cells can empower superior cycling stability for over 1000 cycles at 5C (3.4 mA cm-2), and remarkable specific capacity (149 mAh g-1) and capacity retention (80% for 250 cycles) even with ultrahigh mass loading (15.3 mg cm-2), which provides an avenue to regulate Li deposition/dissolution for high energy Li metal batteries.",LFP (LiFePO4),N/A,N/A,N/A,"over 1000 cycles, 250 cycles"
628,doc_628,"Li metal anodes (LMAs) are promising candidate for advanced batteries that encounters significant challenges, including electrolyte corrosion and uneven deposition. These issues not only reduce battery lifespan but also pose safety risks due to the uncontrolled growth of dendrites. Herein, we introduce a lithiophilic, solvent-phobic dualfunctionality film (LSDF) designed to tackle these problems. The LSDF features an inner layer of polyethylene oxide directly applied to the LMAs and an outer layer of poly(vinylidene fluoride-co-hexafluoropropylene) facing the electrolyte. Both layers contain N-ethyl-N-methylpyrrolidinium bis(trifluoromethanesulfonyl)imide, which enhances the rapid transport of Li ions. The inner layer promotes high interfacial stability, while the outer layer offers solvent resistance and Li affinity, thereby inhibiting dendrite growth and reducing side reactions. Consequently, Li||Li symmetric cells achieve stable cycling for 1650 h with a minimal overpotential of 15 mV at 3 mAh cm- 2 and 3 mA cm- 2. Additionally, full cells paired with LiFePO4 cathodes maintain 85 % capacity retention over 500 cycles at 1 C and demonstrate excellent rate capability. This study presents a new approach to modulate the interface of LMAs, significantly enhancing its stability for high-energy-density battery applications.",LiFePO4,N/A,1 C,N/A,500
629,doc_629,"Composite solid electrolytes (CSEs), often incorporating succinonitrile (SCN), offer promi I confirm sing solutions for improving the performance of all-solid-state batteries. These electrolytes are typically made of ceramics such as Li7La3Zr2O12 (LLZO) and polymers such as poly(vinylidene fluoride-co-hexafluoropropylene) (PVDF-HFP). Garnet-applied polymer-ceramic electrolyte (g-PCE) is composed of PVDF-HFP, SCN, and LLZO. However, the interface between SCN and LLZO is reportedly unstable owing to the polymerization of SCN. This polymerization could cause two serious problems: (1) gelation during the mixing of LLZO and SCN and (2) degradation of ionic performance during charge and discharge. To prevent this catalytic reaction, polyacrylonitrile (PAN) can be added to the g-PCE (g-PPCE). PAN blocks the polymerization of SCN through a cyclization process involving La ions which occurs more rapidly than SCN polymerization. In this study, the enhanced chemical stability of the garnet-applied PAN-added polymer ceramic electrolyte (g-PPCE) was achieved by using an impregnation process which added SCN with 5 wt.% of PAN. The resulting CSE has an ionic conductivity of similar to 10(-4) S/cm at room temperature. Coin-type cells assembled with LFP (LiFePO4) and LNCM (LiNi0.Co-6(0).Mn-2(0).O-2(2)) cathodes with Li-metal anodes show specific discharge capacities of 150 and 167 mAh/g at 0.1 C, respectively, and stable cycle performance. Additionally, a pouch-type cell with a discharge capacity of 5 mAh also exhibits potential electrochemical performance.","LFP, LNCM","150 mAh, 167 mAh",0.1 C,N/A,N/A
630,doc_630,"LiMnxFe1-xPO4 (LMFP) is regarded as an ideal next-generation cathode material for lithium-ion batteries (LIBs) due to the excellent energy density, high safety and low cost. However, the poor electrical conductivity of LMFP has become an urgent problem in the way to be the electrode materials of LIBs. In this paper, the hollow carbon nanospheres (HCN) is compounded with Super P(SP), Acetylene Black(AB) and Ketjen Black(KB) to construct the binary conductive agent, respectively. Particle gradation of SP and HCN as binary conductive agent fills the empty space between HCN, LMFP, and the collector, which improves electron transfer between active substance, and further reduces the charge transfer impedance. Specifically, the LMFP electrode with SP-HCN binary conductive agent exhibits excellent electrochemical performance with the high specific capacity of 150.9 mAh center dot g- 1 at 0.1 C and 130.8 mAh center dot g- 1 with a capacity retention of 93.67% after 200 cycles at 1 C. Compared to the sample without HCN, the capacity is improved by 10-20 mAh center dot g-1, the Li+ diffusion coefficient is improved by one order of magnitude to 1.03 x 10-12, and the electrochemical transfer impedance is reduced from 269.91 to 90.92. The finding shows that the SP-HCN binary conductive agent significantly enhances LMFP battery performance.",LMFP,"150.9 mAh/g-1, 130.8 mAh/g-1","0.1 C, 1 C",N/A,200
631,doc_631,"This study explores the preparation of lithium iron phosphate (LFP) electrodes for lithium-ion batteries (LIBs), focusing on electrode loadings, dispersion techniques, and drying methods. Using a three-roll mill for LFP slurry dispersion, good electrochemical properties were achieved with loadings of 5-8 mgcm-2 (0.8-1.2 mAhcm-2 areal capacity). Adding polyvinylidene fluoride (PVDF) during the final milling stage reduced performance due to premature solidification in-between rolls. Vacuum-free drying improved ionic conductivity, stability against lithium metal, and discharge capacity, whereas vacuum-dried samples exhibited higher initial resistance and lower capacity retention. These findings highlight critical parameters for enhancing LFP electrode performance, paving the way for high-performance, and sustainable energy-storage solutions.",LFP,N/A,N/A,N/A,N/A
632,doc_632,"Silicon (Si) is considered to be the promising candidate anode for the next generation of high-energy-density batteries. However, the poor initial coulombic efficiency (ICE) and rate performance severely hinder its commercial development. Here, fully exploits the 2D structure of photovoltaic silicon waste (PV-WSi), combining with the advantage of controllable depositing layers offered by fluidized bed atomic layer deposition (FBALD), to simultaneously achieve high ICE and highrate performance of Si-based anodes. The characteristic of Li+ embedding vertically into the plane direction of the 2D sheet-like structure of PV-WSi helps shorten the diffusion distance, alleviating the pulverization problem caused by volume expansion. FBALD is utilized to controllably deposit Li2O (approximate to 1 nm) and TiO2 (approximate to 4 nm) layers to compensate for the loss of Li sources, further suppressing the volume expansion of Si and isolating the side reactions between Si and electrolyte. The prepared Si@Li2O@TiO2 demonstrates ultrahigh ICE (90.9%) and outstanding rate performance (>900 mAh g(-1) at a rate of 20 A g(-1)). Full cells with the Si@Li2O@TiO2 anode and LiFePO4 cathode deliver a stable capacity of 100 mAh g(-1) after 300 cycles at 0.5 C. This work provides new ideas for the development of high ICE, high-rate Si-based anodes based on low-cost photovoltaic waste.",LiFePO4,N/A,"0.5 C, >20 A g(-1)",N/A,300
633,doc_633,"Gelatin was applied as a dispersant into the preparation of Li1.2Mn0.54Ni0.13-Co0.13O2 cathode material via sol-gel method. The effect of gelatin on the microstructure and electrochemical performance of this material was systematically explored. The addition of gelatin can effectively reduce the particle size and also make the samples have better particle size distribution. X-ray diffraction characterization reveals that gelatin can change the cation mixing of materials, which has close connection to lithium ions transfer in the active material. At 1 C rate (1 C = 250 mA g(-1)), sample with 15 wt% gelatin can maintain 189.4 mAh g(-1) after 100 cycles, corresponding to the capacity retention of 97.5%, while the pristine sample only has 132.6 mAh g(-1) and 87.5%. At the same time, sample with 15 wt% gelatin possesses a capacity of 75 mAh g(-1) at the current density of 20 C, while pristine Li1.2Mn0.54Ni0.13Co0.13O2 just has 14 mAh g(-1). The lithium diffusion coefficient (D-Li (+)) of that with 15 wt% gelatin is 3.13 x 10(-15) cm(2) s(-1), 72.9% bigger than the pristine sample.",Li1.2Mn0.54Ni0.13-Co0.13O2,"189.4 mAh g(-1), 132.6 mAh g(-1)","1 C, 20 C",N/A,100
634,doc_634,"An Li metal anode has been proposed as a promising candidate for high energy density electrode material. However, the direct use of Li metal can lead to uncontrollable dendrite growth and massive volume expansion, which generates severe safety hazards and hinders practical application. Herein, we developed a novel Li anode by thermal infusion into three-dimensional (3D) carbon cloth (CC) modified with lithiophilic CuO nanorod arrays (denoted as Li@CuO-CC). The 3D CC offers sufficient space for Li storage and adequate electrolyte/electrode contact for fast charge transfer. The uniformly distributed CuO nanorod arrays can improve the lithiophilicity of CC and redistribute the Li-ion flux on the substrate, leading to uniform Li stripping/plating behavior. As a result, the Li@CuO-CC electrode exhibits a dendrite-free feature and superior cycling performance over 1000 h with low overpotential (12 mV) at a current density of 1 mA cm(-2) in the symmetrical cell without significant fluctuations. When coupled with an LiFePO4 cathode, the full cell displays high specific capacity (133.8 mAh g(-1) at 1 C), outstanding rate performance, and cycle stability (78.7% capacity retention after 600 cycles at 1 C). This work opens a new approach for the development of construction of an advanced anode for Li metal batteries.",LiFePO4,133.8 mAh g(-1),1 C,N/A,600
635,doc_635,"Recently, hollow carbon nanospheres (HCSs) have garnered significant attention as potential Li metal hosts owing to their unique large voids and ease of fabrication. However, similar to other nanoscale hosts, their practical performance is limited by inhomogeneous agglomeration, increased binder requirements, and high tortuosity within the electrode. To overcome these problems and high tortuosity within the electrode, this study introduces a pomegranate-like carbon microcluster composed of primary HCSs (P-CMs) as a novel Li metal host. This unique nanostructure can be easily prepared using the spray-drying technique, enabling its mass production. Comprehensive analyses with various tools demonstrate that compared with HCS hosts, the P-CM host requires a smaller amount of binder to fabricate a sufficiently robust and even surface electrode. Furthermore, owing to reduced tortuosity, the well-designed P-CM electrode can provide continuous and shortened pathways for electron/ion transport, accelerating the Li-ion transfer kinetics and prohibiting preferential Li plating at the upper region of the electrode. Due to these characteristics, Li metal can be effectively encapsulated in the large inner voids of the primary HCSs constituting the P-CM, thereby enhancing the electrochemical performance of P-CM hosts in Li metal batteries. Specifically, the Coulombic efficiency of the P-CM host can be maintained at 97% over 100 cycles, with a high Li deposition areal capacity of 3 mAhcm-2 and long cycle life (1000 h, 1 mAcm-2, and 1.0 mAhcm-2). Furthermore, a full cell incorporating a LiFePO4 cathode exhibits excellent cycle life.",LiFePO4,N/A,N/A,N/A,1000 h
636,doc_636,"LiFe1-xMnxPO4 (0 < x < 1) has a high operating voltage range and theoretical energy density, but its actual capacity decreased due to its low electronic conductivity. To overcome this problem, we successfully prepared LiFe0.4Mn0.6PO4/C (LFMP/C) with a uniform carbon coating by a one-step solvothermal method using bamboo shavings as the carbon source. The results showed that heating at a reaction temperature of 180 degrees C for 18 h was the optimal synthesis condition to obtain LFMP/C. The addition of bamboo shaving-based carbon was effective in inhibiting excessive grain growth and reducing particle size. The disordered carbon layer enhanced the surface conductivity by connecting the surfaces of the particles. The synergistic effect of the nanoparticle size and the pores distributed around the particles increased the specific surface area and thus improved the contact area between the active substance and the electrolyte. Furthermore, there were improvements in electronic conductivity and ionic mobility. LFMP/C-16 showed initial discharge capacities of 150.1 and 143.5 mAhg(-1) at rates of 0.1 and 0.2C, respectively, with a capacity retention rate of 97.73% after 100 cycles, indicating excellent cyclic performance.",LFMP/C,"150.1, 143.5 mAhg(-1)","0.1, 0.2",N/A,N/A
